Repository: GITenberg/The-Working-of-SteelAnnealing-Heat-Treating-and-Hardening-of-Carbon-and-Alloy-Steel_20282

=====================

The Working of SteelAnnealing, Heat Treating and Hardening of Carbon and Alloy Steel
=====================


This is a git repository of the source files for the book The Working of SteelAnnealing, Heat Treating and Hardening of Carbon and Alloy Steel by Colvin, Fred H. (Fred Herbert) Juthe, K. A. (Kristian A.). This book is in the Public Domain, see the LICENSE file for details.

Found an error?
===============
If you find an error in a book in GITenberg, you can report it by clicking the Issues tab in this book’s repository. Please copy-and-paste the entire sentence that contains the error, and what the text should read.

File: 20282-h/20282-h.htm (part 5 of 12)
The Working of Steel
 7.0 per cent nickel	30 per cent	

 1.0 per cent titanium	12 per cent	

 2.0 per cent titanium	28 per cent	

 0.5 per cent silicon	50 per cent	

 1.0 per cent silicon	80 per cent	

 2.0 per cent silicon	122 per cent	

 5.0 per cent silicon	No penetration	

 1.0 per cent aluminum	122 per cent	

 2.0 per cent aluminum	350 per cent	

The following elements seem to assist the rate of penetration of
carbon, and the carburizing time may therefore be reduced as follows:

When steel contains	Increased time of exposure
  Page 84

0.5 per cent manganese	18 per cent	

 1.0 per cent manganese	25 per cent	

 1.0 per cent chromium	10 per cent	

 2.0 per cent chromium	18 per cent	

 0.5 per cent tungsten	0	

 1.0 per cent tungsten	0	

 2.0 per cent tungsten	25 per cent	

 1.0 per cent molybdenum	0	

 2.0 per cent molybdenum	18 per cent	

The temperature at which carburization is accomplished is a very
important factor. Hence the necessity for a reliable pyrometer,
located so as to give the temperature just below the tops of the
pots. It must be remembered, however, that the pyrometer gives
the temperature of only one spot, and is therefore only an aid to
the operator, who must use his eyes for successful results.

The carbon content of the case generally is governed by the temperature
of the carburization. It generally proves advisable to have the
case contain between 0.90 per cent and 1.10 carbon; more carbon
than this gives rise to excess free cementite or carbide of iron,
which is detrimental, causing the case to be brittle and apt to
chip.

T. G. Selleck gives a very useful table of temperatures and the
relative carbon contents of the case of steels carburized between
4 and 6 hrs. using a good charcoal carburizer. This data is as
follows:

TABLE 15.—CARBON CONTENT OBTAINED AT VARIOUS
  TEMPERATURES
 At 1,500°F., the surface carbon content will be 0.90
  per cent	

 At 1,600°F., the surface carbon content will be 1.00
  per cent	

 At 1,650°F., the surface carbon content will be 1.10
  per cent	

 At 1,700°F., the surface carbon content will be 1.25
  per cent	

 At 1,750°F., the surface carbon content will be 1.40
  per cent	

 At 1,800°F., the surface carbon content will be 1.75
  per cent	

To this very valuable table, it seems best to add the following
data, which we have used for a number of years. We do not know
the name of its author, but it has proved very valuable, and seems
to complete the above information. The table is self-explanatory,
giving depth of penetration of the carbon of the case at different
temperatures for different lengths of time:

Penetration	Temperature
Page 85

1,550	1,650	1,800	

 Penetration after 1/2 hr.	0.008	0.012	0.030	

 Penetration after 1 hr.	0.018	0.026	0.045	

 Penetration after 2 hr.	0.035	0.048	0.060	

 Penetration after 3 hr.	0.045	0.055	0.075	

 Penetration after 4 hr.	0.052	0.061	0.092	

 Penetration after 6 hr.	0.056	0.075	0.110	

 Penetration after 8 hr.	0.062	0.083	0.130	

From the tables given, we may calculate with a fair degree of certainty
the amount of carbon in the case, and its penetration. These figures
vary widely with different carburizers, and as pointed out immediately
above, with different alloy steels.

CARBURIZING MATERIAL

The simplest carburizing substance is charcoal. It is also the
slowest, but is often used mixed with something that will evolve
large volumes of carbon monoxide or hydrocarbon gas on being heated.
A great variety of materials is used, a few of them being charcoal
(both wood and bone), charred leather, crushed bone, horn, mixtures
of charcoal and barium carbonate, coke and heavy oils, coke treated
with alkaline carbonates, peat, charcoal mixed with common salt,
saltpeter, resin, flour, potassium bichromate, vegetable fibre,
limestone, various seed husks, etc. In general, it is well to avoid
complex mixtures.

H. L. Heathcote, on analyzing seventeen different carburizers, found
that they contained the following ingredients:

Per cent	

 Moisture	2.68	to	26.17	

 Oil	0.17	to	20.76	

 Carbon (organic)	6.70	to	54.19	

 Calcium phosphate	0.32	to	74.75	

 Calcium carbonate	1.20	to	11.57	

 Barium carbonate	nil	to	42.00	

 Zinc oxide	nil	to	14.50	

 Silica	nil	to	8.14	

 Sulphates (SO3)	trace	to	3.45	

 Sodium chloride	nil	to	7.88	

 Sodium carbonate	nil	to	40.00	

 Sulphides (S)	nil	to	2.80	

Page 86 Carburizing
mixtures, though bought by weight, are used by volume, and the
weight per cubic foot is a big factor in making a selection. A
good mixture should be porous, so that the evolved gases, which
should be generated at the proper temperature, may move freely
around the steel objects being carburized; should be a good conductor
of heat; should possess minimum shrinkage when used; and should
be capable of being tamped down.

Many "secret mixtures" are sold, falsely claimed to be able to
convert inferior metal into crucible tool steel grade. They are
generally nothing more than mixtures of carbonaceous and cyanogen
compounds possessing the well-known carburizing properties of those
substances.

QUENCHING

It is considered good practice to quench alloy steels from the pot,
especially if the case is of any appreciable depth. The texture
of carbon steel will be weakened by the prolonged high heat of
carburizing, so that if we need a tough core, we must reheat it
above its critical range, which is about 1,600°F. for soft
steel, but lower for manganese and nickel steels. Quenching is done
in either water, oil, or air, depending upon the results desired.
The steel is then very carefully reheated to refine the case, the
temperature varying from 1,350 to 1,450°F., depending on whether
the material is an alloy or a simple steel, and quenched in either
water or oil.

FIG. 32.—Case-hardening depths.

There are many possibilities yet to be developed with the carburizing
of alloy steels, which can produce a very tough, tenacious Page 87 austenitic
case which becomes hard on cooling in air, and still retains a
soft, pearlitic core. An austenitic case is not necessarily file
hard, but has a very great resistance to abrasive wear.

The more carbon a steel has to begin with the more slowly will it
absorb carbon and the lower the temperature required. Low-carbon
steel of from 15 to 20 points is generally used and the carbon
brought up to 80 or 85 points. Tool steels may be carbonized as
high as 250 points.

In addition to the carburizing materials given, a mixture of 40
per cent of barium carbonate and 60 per cent charcoal gives much
faster penetration than charcoal, bone or leather. The penetration
of this mixture on ordinary low-carbon steel is shown in Fig. 32,
over a range of from 2 to 12 hr.

EFFECT OF DIFFERENT CARBURIZING MATERIAL

FIGS. 33 to 37.

Each of these different packing materials has a different effect
upon the work in which it is heated. Charcoal by itself will give
a rather light case. Mixed with raw bone it will carburize more
rapidly, and still more so if mixed with burnt bone. Raw bone and
burnt bone, as may be inferred, are both quicker carbonizers than
charcoal, but raw bone must never be used where the breakage of
hardened edges is to be avoided, as it contains phosphorus and
tends to make the piece brittle. Charred leather mixed with charcoal
is a still faster material, and horns and hoofs exceed even this
in speed; but these two compounds are restricted by their cost to
use with high-grade articles, usually of tool or high-carbon steel,
that are to be hardened locally—that is, "pack-hardened." Page 88 Cyanide of
potassium or prussiate of potash are also included in the list
of carbonizing materials; but outside of carburizing by dipping
into melted baths of this material, their use is largely confined
to local hardening of small surfaces, such as holes in dies and
the like.

Dr. Federico Giolitti has proven that when carbonizing with charcoal,
or charcoal plus barium carbonate, the active agent which introduces
carbon into the steel is a gas, carbon monoxide (CO), derived by
combustion of the charcoal in the air trapped in the box, or by
decomposition of the carbonate. This gas diffuses in and out of
the hot steel, transporting carbon from the charcoal to the outer
portions of the metal:

If energizers like tar, peat, and vegetable fiber are used, they
produce hydrocarbon gases on being heated—gases principally
composed of hydrogen and carbon. These gases are unstable in the
presence of hot iron: it seems to decompose them and sooty carbon
is deposited on the surface of the metal. This diffuses into the
metal a little, but it acts principally by being a ready source
of carbon, highly active and waiting to be carried into the metal
by the carbon monoxide—which as before, is the principal
transfer agent.

Animal refuse when used to speed up the action of clean charcoal
acts somewhat in the same manner, but in addition the gases given
off by the hot substance contain nitrogen compounds. Nitrogen and
cyanides (compounds of carbon and nitrogen) have long been known
to give a very hard thin case very rapidly. It has been discovered
only recently that this is due to the steel absorbing nitrogen
as well as carbon, and that nitrogen hardens steel and makes it
brittle just like carbon does. In fact it is very difficult to
distinguish between these two hardening agents when examining a
carburized steel under the microscope.

One of the advantages of hardening by carburizing is the fact that
you can arrange to leave part of the work soft and thus retain
the toughness and strength of the original material. Figures 33
to 37 show ways of doing this. The inside of the cup in Fig. 34
is locally hardened, as illustrated in Fig. 34, "spent" or used
bone being packed around the surfaces that are to be left soft,
while cyanide of potassium is put around those which are desired
hard. The threads of the nut in Fig. 35 are kept soft by carburizing
the nut while upon a stud. The profile gage, Fig. 36, is made of
high-carbon steel and is hardened on the inside by packing with
charred leather, but kept soft on the outside by surrounding it
with fireclay. The rivet stud shown in Fig. 37 is carburized Page 89 while of its
full diameter and then turned down to the size of the rivet end,
thus cutting away the carburized surface.

After packing the work carefully in the boxes the lids are sealed
or luted with fireclay to keep out any gases from the fire. The
size of box should be proportioned to the work. The box should
not be too large especially for light work that is run on a short
heat. If it can be just large enough to allow the proper amount
of material around it, the work is apt to be more satisfactory
in every way.

Pieces of this kind are of course not quenched and hardened in
the carburizing heat, but are left in the box to cool, just as in
box annealing, being reheated and quenched as a second operation.
In fact, this is a good scheme to use for the majority of carburizing
work of small and moderate size. Material is on the market with which
one side of the steel can be treated; or copper-plating one side
of it will answer the same purpose and prevent that side becoming
carburized.

QUENCHING THE WORK

In some operations case-hardened work is quenched from the box by
dumping the whole contents into the quenching tank. It is common
practice to leave a sieve or wire basket to catch the work, allowing
the carburizing material to fall to the bottom of the tank where it
can be recovered later and used again as a part of a new mixture.
For best results, however, the steel is allowed to cool down slowly
in the box after which it is removed and hardened by heating and
quenching the same as carbon steel of the same grade. It has absorbed
sufficient carbon so that, in the outer portions at least, it is
a high-carbon steel.

THE QUENCHING TANK

The quenching tank is an important feature of apparatus in
case-hardening—possibly more so than in ordinary tempering.
One reason for this is because of the large quantities of pieces
usually dumped into the tank at a time. One cannot take time to
separate the articles themselves from the case-hardening mixture,
and the whole content of the box is droped into the bath in short
order, as exposure to air of the heated work is fatal to results.
Unless it is split up, it is likely to go to the bottom as a solid
mass, in which case very few of the pieces are properly hardened.

Page 90

FIG. 38.—Combination cooling tank for case-hardening.

A combination cooling tank is shown in Fig. 38. Water inlet and
outlet pipes are shown and also a drain plug that enables the tank
to be emptied when it is desired to clean out the spent carburizing
material from the bottom. A wire-bottomed tray, framed with angle
iron, is arranged to slide into this tank from the top and rests
upon angle irons screwed to the tank sides. Its function is to catch
the pieces and prevent them from settling to the tank bottom, and it
also makes it easy to remove a batch of work. A bottomless box of
sheet steel is shown at C. This fits into the wire-bottomed
tray and has a number of rods or wires running across it, their
purpose being to break up the mass of material as it comes from
the carbonizing box.

Below the wire-bottomed tray is a perforated cross-pipe that is
connected with a compressed-air line. This is used when case-hardening
for colors. The shop that has no air compressor may rig up a
satisfactory equivalent in the shape of a low-pressure hand-operated air
pump and a receiver tank, for it is not necessary to use high-pressure
air for this purpose. When colors are desired on case-hardened
work, the treatment in quenching is Page 91 exactly the same as that previously
described except that air is pumped through this pipe and keeps
the water agitated. The addition of a slight amount of powdered
cyanide of potassium to the packing material used for carburizing
will produce stronger colors, and where this is the sole object,
it is best to maintain the box at a dull-red heat.

FIG. 39.—Why heat treatment of case-hardened work is necessary.

The old way of case-hardening was to dump the contents of the box
at the end of the carburizing heat. Later study in the structure
of steel thus treated has caused a change in this procedure, the
use of automobiles and alloy steels probably hastening this result.
The diagrams reproduced in Fig. 39 show why the heat treatment
of case-hardened work is necessary. Starting at A with a
close-grained and tough stock, such as ordinary machinery steel
containing from 15 to 20 points of carbon, if such work is quenched
on a carbonizing heat the result will be as shown at B.
This gives a core that is coarse-grained and brittle and an outer
case that is fine-grained and hard, but is likely to flake off,
owing to the great difference in structure between it and the core.
Reheating this work beyond the critical temperature of the core
refines this core, closes the grain and makes it tough, but leaves
the case very brittle; in fact, more so than it was before.

REFINING THE GRAIN

This is remedied by reheating the piece to a temperature slightly
above the critical temperature of the case, this temperature
corresponding ordinarily to that of steel having a carbon content
of 85 points, When this is again quenched, the temperature, which
has not been high enough to disturb the refined core, will have
closed the grain of the case and toughened it. So, instead of but
one heat and one quenching for this class of work, we have three
of each, although it is quite possible and often profitable to omit
the quenching after carburizing and allow the Page 92 piece or pieces and the case-carburizing
box to cool together, as in annealing. Sometimes another heat treatment
is added to the foregoing, for the purpose of letting down the
hardness of the case and giving it additional toughness by heating
to a temperature between 300° and 500°. Usually this is
done in an oil bath. After this the piece is allowed to cool.

It is possible to harden the surface of tool steel extremely hard
and yet leave its inner core soft and tough for strength, by a
process similar to case-hardening and known as "pack-hardening."
It consists in using tool steel of carbon contents ranging from
60 to 80 points, packing this in a box with charred leather mixed
with wood charcoal and heating at a low-red heat for 2 or 3 hr.,
thus raising the carbon content of the exterior of the piece. The
article when quenched in an oil bath will have an extremely hard
exterior and tough core. It is a good scheme for tools that must
be hard and yet strong enough to stand abuse. Raw bone is never
used as a packing for this class of work, as it makes the cutting
edges brittle.

CASE-HARDENING TREATMENTS FOR VARIOUS STEELS

Plain water, salt water and linseed oil are the three most common
quenching materials for case-hardening. Water is used for ordinary
work, salt water for work which must be extremely hard on the surface,
and oil for work in which toughness is the main consideration. The
higher the carbon of the case, the less sudden need the quenching
action take hold of the piece; in fact, experience in case-hardening
work gives a great many combinations of quenching baths of these
three materials, depending on their temperatures. Thin work, highly
carbonized, which would fly to pieces under the slightest blow if
quenched in water or brine, is made strong and tough by properly
quenching in slightly heated oil. It is impossible to give any
rules for the temperature of this work, so much depending on the
size and design of the piece; but it is not a difficult matter to
try three or four pieces by different methods and determine what
is needed for best results.

The alloy steels are all susceptible of case-hardening treatment;
in fact, this is one of the most important heat treatments for such
steels in the automobile industry. Nickel steel carburizes more slowly
than common steel, the nickel seeming to have the effect of slowing
down the rate of penetration. There is no Page 93 cloud without its silver lining,
however, and to offset this retardation, a single treatment is
often sufficient for nickel steel; for the core is not coarsened
as much as low-carbon machinery steel and thus ordinary work may
be quenched on the carburizing heat. Steel containing from 3 to
3.5 per cent of nickel is carburized between 1,650 and 1,750°F.
Nickel steel containing less than 25 points of carbon, with this
same percentage of nickel, may be slightly hardened by cooling
in air instead of quenching.

Chrome-nickel steel may be case-hardened similarly to the method
just described for nickel steel, but double treatment gives better
results and is used for high-grade work. The carburizing temperature
is the same, between 1,650 and 1,750°F., the second treatment
consisting of reheating to 1,400° and then quenching in boiling
salt water, which gives a hard surface and at the same time prevents
distortion of the piece. The core of chrome-nickel case-hardened
steel, like that of nickel steel, is not coarsened excessively
by the first heat treatment, and therefore a single heating and
quenching will suffice.

CARBURIZING BY GAS

The process of carburizing by gas, briefly mentioned on page 88,
consists of having a slowly revolving, properly heated, cylindrical
retort into which illuminating gas (a mixture of various hydrocarbons)
is continuously injected under pressure. The spent gases are vented
to insure the greatest speed in carbonizing. The work is constantly
and uniformly exposed to a clean carbonizing atmosphere instead
of partially spent carbonaceous solids which may give off very
complex compounds of phosphorus, sulphur, carbon and nitrogen.

Originally this process was thought to require a gas generator but
it has been discovered that city gas works all right. The gas consists
of vapors derived from petroleum or bituminous coal. Sometimes the
gas supply is diluted by air, to reduce the speed of carburization
and increase the depth.

PREVENTING CARBURIZING BY COPPER-PLATING

Copper-plating has been found effective and must have a thickness
of 0.0005 in. Less than this does not give a continuous coating.
The plating bath used has a temperature of 170°F. A voltage
of 4.1 is to be maintained across the terminals. Regions which
are to be hardened can be kept free from copper by coating them
with paraffin before they enter the plating tank. The operation
is as follows:

Operation
No.	Contents of bath	Purpose
Page 94

1	Gasoline	To remove grease	

 2	Sawdust	To dry	

 3	Warm potassium hydroxide
  solution	To remove grease and dirt	

 4	Warm water	To wash	

 5	Warm sulphuric acid solution	To acid clean	

 6	Warm water	To wash	

 7	Cold water	Additional wash	

 8	Cold potassium cyanide
  solution	Cleanser	

 9	Cold water	To wash	

 10	Electric cleaner, warm sodium
  hydroxide case-iron anode	Cleanser to give good plating
  surface	

 11	Copper plating bath of copper
  sulphate and potassium cyanide solution warm	Plating
  bath	

There are also other methods of preventing case-hardening, one
being to paint the surface with a special compound prepared for
this purpose. In some cases a coating of plastic asbestos is used
while in others thin sheet asbestos is wired around the part to
be kept soft.

PREPARING PARTS FOR LOCAL CASE-HARDENING

At the works of the Dayton Engineering Laboratories Company, Dayton,
Ohio, they have a large quantity of small shafts, Fig. 40, that
are to be case-hardened at A while the ends B and
C are to be left soft. Formerly, the part A was
brush-coated with melted paraffin but, as there were many shafts,
this was tedious and great care was necessary to avoid getting
paraffin where it was not wanted.

FIG. 40.—Shaft to be coated with paraffin.

To insure uniform coating the device shown in Fig. 41 was made.
Melted paraffin is poured in the well A and kept liquid by
setting the device on a hot plate, the paraffin being kept high
Page 95 enough
to touch the bottoms of the rollers. The shaft to be coated is
laid between the rollers with one end against the gage B,
when a turn or two of the crank C will cause it to be evenly
coated.

FIG. 41.—Device for coating the shaft.

THE PENETRATION OF CARBON

Carburized mild steel is used to a great extent in the manufacture
of automobile and other parts which are likely to be subjected to
rough usage. The strength and ability to withstand hard knocks
depend to a very considerable degree on the thoroughness with which
the carburizing process is conducted.

Many automobile manufacturers have at one time or another passed
through a period of unfortunate breakages, or have found that for
a certain period the parts turned out of their hardening shops
were not sufficiently hard to enable the rubbing surfaces to stand
up against the pressure to which they were subjected.

Page 96 So many
factors govern the success of hardening that often this succession
of bad work has been actually overcome without those interested
realizing what was the weak point in their system of treatment.
As the question is one that can create a bad reputation for the
product of any firm it is well to study the influential factors
minutely.

INTRODUCTION OF CARBON

The matter to which these notes are primarily directed is the
introduction of carbon into the case of the article to be hardened.
In the first place the chances of success are increased by selecting
as few brands of steel as practicable to cover the requirements of
each component of the mechanism. The hardener is then able to become
accustomed to the characteristics of that particular material, and
after determining the most suitable treatment for it no further
experimenting beyond the usual check-test pieces is necessary.

Although a certain make of material may vary in composition from
time to time the products of a manufacturer of good steel can be
generally relied upon, and it is better to deal directly with him
than with others.

In most cases the case-hardening steels can be chosen from the
following: (1) Case-hardening mild steel of 0.20 per cent carbon;
(2) case-hardening 3½ per cent nickel steel; (3) case-hardening
nickel-chromium steel; (4) case-hardening chromium vanadium. After
having chosen a suitable steel it is best to have the sample analyzed
by reliable chemists and also to have test pieces machined and
pulled.

To prepare samples for analysis place a sheet of paper on the table
of a drilling machine, and with a 3/8-in. diameter drill, machine
a few holes about 3/8 in. deep in various parts of the sample bar,
collecting about 3 oz. of fine drillings free from dust. This can be
placed in a bottle and dispatched to the laboratory with instructions
to search for carbon, silicon, manganese, sulphur, phosphorus and
alloys. The results of the different tests should be carefully
tabulated, and as there would most probably be some variation an
average should be made as a fair basis of each element present,
and the following tables may be used with confidence when deciding
if the material is reliable enough to be used.

TABLE 16.—CASE-HARDENING MILD STEEL OF 0.20 PER
 CENT CARBON
 Page 97
 
 Carbon	0.15 to 0.25 per cent	

 Silicon	Not over 0.20 per cent	

 Manganese	0.30 to 0.60 per cent	

 Sulphur	Not over 0.04 per cent	

 Phosphorus	Not over 0.04 per cent	

A tension test should register at least 60,000 lb. per square inch.

TABLE 17.—CASE-HARDENING 3½ PER CENT NICKEL
  STEEL
 Carbon	0.12 to 0.20 per cent	

 Manganese	0.65 per cent	

 Sulphur	Not over 0.045 per cent	

 Phosphorus	Not over 0.04 per cent	

 Nickel	3.25 to 3.75 per cent	

TABLE 18.—CASE-HARDENING NICKEL CHROMIUM
  STEEL
 Carbon	0.15 to 0.25 per cent	

 Manganese	0.50 to 0.80 per cent	

 Sulphur	Not over 0.045 per cent	

 Phosphorus	Not over 0.04 per cent	

 Nickel	1 to 1.5 per cent	

 Chromium	0.45 to 0.75 per cent	

TABLE 19.—CASE-HARDENING CHROMIUM VANADIUM
  STEEL
 Carbon	Not over 0.25 per cent	

 Manganese	0.50 to 0.85 per cent	

 Sulphur	Not over 0.04 per cent	

 Phosphorus	Not over 0.04 per cent	

 Chromium	0.80 to 1.10 per cent	

 Vanadium	Not less than 0.15 per cent	

Having determined what is required we now proceed to inquire into
the question of carburizing, which is of vital importance.

USING ILLUMINATING GAS

The choice of a carburizing furnace depends greatly on the facilities
available in the locality where the shop is situated and the nature
and quantity of the work to be done. The furnaces can be heated with
producer gas in most cases, but when space is of value illuminating
gas from a separate source of supply has some compensations. When
the latter is used it is well to install a governor if the pressure
is likely to fluctuate, particularly where the shop is at a high
altitude or at a long distance from the gas supply.

Many furnaces are coal-fired, and although greater care is Page 98 required in
maintaining a uniform temperature good results have been obtained.
The use of electricity as a means of reaching the requisite temperature
is receiving some attention, and no doubt it would make the control
of temperature comparatively simple. However, the cost when applied
to large quantities of work will, for the present at least, prevent
this method from becoming popular. It is believed that the results
obtainable \with the electric furnace would surpass any others; but
the apparatus is expensive, and unless handled with intelligence
would not last long.

The most elementary medium of carburization is pure carbon, but
the rate of carburization induced by this material is very low,
and other components are necessary to accelerate the process. Many
mixtures have been marketed, each possessing its individual merits,
and as the prices vary considerably it is difficult to decide which
is the most advantageous.

Absorption from actual contact with solid carbon is decidedly slow,
and it is necessary to employ a compound from which gases are liberated,
and the steel will absorb the carbon from the gases much more readily.

Both bone and leather charcoal give off more carburizing gases
than wood charcoal, and although the high sulphur content of the
leather is objectionable as being injurious to the steel, as also
is the high phosphorus content of the bone charcoal, they are both
preferable to the wood charcoal.

By mixing bone charcoal with barium carbonate in the proportions
of 60 per cent of the former to 40 per cent of the latter a very
reliable compound is obtained.

The temperature to which this compound is subjected causes the
liberation of carbon monoxide when in contact with hot charcoal.

Many more elaborate explanations may be given of the actions and
reactions taking place, but the above is a satisfactory guide to
indicate that it is not the actual compound which causes carburization,
but the gases released from the compound.

Until the temperature of the muffle reaches about 1,300°F.
carburization does not take place to any useful extent, and consequently
it is advisable to avoid the use of any compound from which the
carburizing gases are liberated much before that temperature is reached.
In the case of steel containing nickel slightly higher temperatures
may be used and are really necessary Page 99 if the same rate of carbon penetration
is to be obtained, as the presence of nickel resists the penetration.

At higher temperatures the rate of penetration is higher, but not
exactly in proportion to the temperature, and the rate is also
influenced by the nature of the material and the efficiency of the
compound employed.

The so-called saturation point of mild steel is reached when the
case contains 0.90 per cent of carbon, but this amount is frequently
exceeded. Should it be required to ascertain the amount of carbon
in a sample at varying depths below the skin this can be done by
turning off a small amount after carburizing and analyzing the
turnings. This can be repeated several times, and it will probably
be found that the proportion of carbon decreases as the test piece
is reduced in diameter unless decarburization has taken place.

FIG. 42.—Chart showing penetration of carbon.

The chart, Fig. 42, is also a good guide.

In order to use the chart it is necessary to harden the sample
we desire to test as we would harden a piece of tool steel, and
then test by scleroscope. By locating on the chart the point on
the horizontal axis which represents the hardness of the sample
the curve enables one to determine the approximate amount of carbon
present in the case.

Page 100 Should
the hardness lack uniformity the soft places can be identified by
etching. To accomplish this the sample should be polished after
quenching and then washed with a weak solution of nitric acid in
alcohol, whereupon the harder points will show up darker than the
softer areas.

The selection of suitable boxes for carburizing is worthy of a
little consideration, and there can be no doubt that in certain
cases results are spoiled and considerable expense caused by using
unsuitable containers.

As far as initial expense goes cast-iron boxes are probably the
most expedient, but although they will withstand the necessary
temperatures they are liable to split and crack, and when they
get out of shape there is much difficulty in straightening them.

The most suitable material in most cases is steel boiler plate 3/8
or 1/2 in. thick, which can be made with welded joints and will
last well.

The sizes of the boxes employed depend to a great extent on the
nature of the work being done, but care should be exercised to
avoid putting too much in one box, as smaller ones permit the heat
to penetrate more quickly, and one test piece is sufficient to
give a good indication of what has taken place. If it should be
necessary to use larger boxes it is advisable to put in three or four
test pieces in different positions to ascertain if the penetration
of carbon has been satisfactory in all parts of the box, as it
is quite possible that the temperature of the muffle is not the
same at all points, and a record shown by one test piece would
not then be applicable to all the parts contained in the box. It
has been found that the rate of carbon penetration increases with
the gas pressure around the articles being carburized, and it is
therefore necessary to be careful in sealing up the boxes after
packing. When the articles are placed within and each entirely
surrounded by compound so that the compound reaches to within 1
in. of the top of the box a layer of clay should be run around the
inside of the box on top of the compound. The lid, which should
be a good fit in the box, is then to be pressed on top of this,
and another layer of clay run just below the rim of the box on
top of the cover.

A SATISFACTORY LUTING MIXTURE

A mixture of fireclay and sand will be found very satisfactory
for closing up the boxes, and by observing the appearance of the
Page 101 work
when taken out we can gage the suitability of the methods employed,
for unless the boxes are carefully sealed the work is generally
covered with dark scales, while if properly done the articles will
be of a light gray.

By observing the above recommendations reliable results can be obtained,
and we can expect uniform results after quenching.

GAS CONSUMPTION FOR CARBURIZING

Although the advantages offered by the gas-fired furnace for carburizing
have been generally recognized in the past from points of view as
close temperature regulation, decreased attendance, and greater
convenience, very little information has been published regarding
the consumption of gas for this process. It has therefore been a
matter of great difficulty to obtain authentic information upon
this point, either from makers or users of such furnaces.

In view of this, the details of actual consumption of gas on a
regular customer's order job will be of interest. The "Revergen"
furnace, manufactured by the Davis Furnace Company, Luton, Bedford,
England, was used on this job, and is provided with regenerators
and fired with illuminating gas at ordinary pressure, the air being
introduced to the furnace at a slight pressure of 3 to 4 in. water
gage. The material was charged into a cold furnace, raised to
1,652°F., and maintained at that temperature for 8 hr. to give
the necessary depth of case. The work consisted of automobile gears
packed in six boxes, the total weight being 713 lb. The required
temperature of 1,652°F. was obtained in 70 min. from lighting
up, and a summary of the data is shown in the following table:

Cubic Foot
Per Pound
of Load	Total
Number of
Cubic Foot	

 Gas to raise furnace and charge from cold to
  1,652°F., 70 min.	1.29	925	

 Gas to maintain 1,652°F. for 1st hour	0.38	275	

 Gas to maintain 1,652°F. for 2nd hour	0.42	300	

 Gas to maintain 1,652°F. for 3rd hour	0.38	275	

 Gas to maintain 1,652°F. for 4th hour	0.42	300	

 Gas to maintain 1,652°F. for 5th hour	0.49	350	

 Gas to maintain 1,652°F. for 6th hour	0.49	350	

 Gas to maintain 1,652°F. for 7th hour	0.45	325	

 Gas to maintain 1,652°F. for 8th hour	0.45	325	

Page 102 The overall
gas consumption for this run of 9 hr. 10 min. was only 4.8 cu. ft.
per pound of load.

THE CARE OF CARBURIZING COMPOUNDS

Of all the opportunities for practicing economy in the heat-treatment
department, there is none that offers greater possibilities for
profitable returns than the systematic cleaning, blending and reworking
of artificial carburizers, or compounds.

The question of whether or not it is practical to take up the work
depends upon the nature of the output. If the sole product of the
hardening department consists of a 1.10 carbon case or harder,
requiring a strong highly energized material of deep penetrative
power such as that used in the carburizing of ball races, hub-bearings
and the like, it would be best to dispose of the used material to
some concern whose product requires a case with from 0.70 to 0.90
carbon, but where there is a large variety of work the compound
may be so handled that there will be practically no waste.

This is accomplished with one of the most widely known artificial
carburizers by giving all the compound in the plant three distinct
classifications: "New," being direct from the maker; "half and
half," being one part of new and one part first run; and "2 to 1,"
which consists of two parts of old and one part new.

SEPARATING THE WORK FROM THE COMPOUND

During the pulling of the heat, the pots are dumped upon a cast-iron
screen which forms a table or apron for the furnace. Directly beneath
this table is located one of the steel conveyor carts, shown in Fig.
43, which is provided with two wheels at the rear and a dolly clevis
at the front, which allows it to be hauled away from beneath the
furnace apron while filled with red-hot compound. A steel cover is
provided for each box, and the material is allowed to cool without
losing much of the evolved gases which are still being thrown off
by the compound.

Page 103

FIG. 43.—The cooling carts.

FIG. 44.—Machine for blending the mixture.

As this compound comes from the carburizing pots it contains bits
of fireclay which represent a part of the luting used for sealing,
and there may be small parts of work or bits of fused material
in it as well. After cooling, the compound is very dusty and Page 104 disagreeable
to handle, and, before it can be used again, must be sifted, cleaned
and blended.

Some time ago the writer was confronted with this proposition for
one of the largest consumers of carburizing compound in the world,
and the problem was handled in the following manner: The cooled
compound was dumped from the cooling cars and sprinkled with a
low-grade oil which served the dual purposes of settling the dust
and adding a certain percentage of valuable hydrocarbon to the
compound. In Fig. 44 is shown the machine that was designed to do
the cleaning and blending.

BLENDING THE COMPOUND

Essentially, this consists of the sturdy, power-driven separator
and fanning mill which separates the foreign matter from the compound
and elevates it into a large settling basin which is formed by
the top of the steel housing that incloses the apparatus. After
reaching the settling basin, the compound falls by gravity into
a power-driven rotary mixing tub which is directly beneath the
settling basin. Here the blending is done by mixing the proper
amount of various grades of material together. After blending the
compound, it is ready to be stored in labeled containers and delivered
to the packing room.

It will be seen that by this simple system there is the least possible
loss of energy from the compound. The saving commences the moment
the cooling cart is covered and preserves the valuable dust which is
saved by the oiling and the settling basin of the blending machine.

Then, too, there is the added convenience of the packers who have
a thoroughly cleaned, dustless, and standardized product to work
with. Of course, this also tends to insure uniformity in the
case-hardening operation.

With this outfit, one man cleans and blends as much compound in
one hour as he formerly did in ten.

Page 105
CHAPTER VII

HEAT TREATMENT OF STEEL

Heat treatment consists in heating and cooling metal at definite
rates in order to change its physical condition. Many objects may
be attained by correct heat treatment, but nothing much can be
expected unless the man who directs the operations knows what is
the essential difference in a piece of steel at room temperature
and at a red heat, other than the obvious fact that it is hot. The
science of metallography has been developed in the past 25 years,
and aided by precise methods of measuring temperature, has done
much to systematize the information which we possess on metallic
alloys, and steel in particular.

CRITICAL POINTS

One of the most important means of investigating the properties of
pure metals and their alloys is by an examination of their heating
and cooling curves. Such curves are constructed by taking a small
