Repository: GITenberg/The-Working-of-SteelAnnealing-Heat-Treating-and-Hardening-of-Carbon-and-Alloy-Steel_20282

=====================

The Working of SteelAnnealing, Heat Treating and Hardening of Carbon and Alloy Steel
=====================


This is a git repository of the source files for the book The Working of SteelAnnealing, Heat Treating and Hardening of Carbon and Alloy Steel by Colvin, Fred H. (Fred Herbert) Juthe, K. A. (Kristian A.). This book is in the Public Domain, see the LICENSE file for details.

Found an error?
===============
If you find an error in a book in GITenberg, you can report it by clicking the Issues tab in this book’s repository. Please copy-and-paste the entire sentence that contains the error, and what the text should read.

File: 20282-h/20282-h.htm (part 7 of 12)
The Working of Steel
lightly with a hammer. If they are too hard, small particles fly
off. Such gears are drawn in oil at a temperature of from 300 to
350°F., depending on their hardness. Some builders prefer to
have the extreme outer ends of the teeth drawn somewhat lower than
the rest. This drawing is done on gas-heated red-hot plates, as
shown at A in Fig. 58.

FIG. 57.—Press for holding test gears for breaking.

Nickel steel, in addition to all the tests given to carbon steel,
is subjected to a Brinell test. For each steel, the temperature
and the period of treatment are specific. For some unknown reason,
apparently like material with like treatment will, in isolated
cases, not produce like results. It then remains for the treatment
to be repeated or modified, but the results obtained during inspection
form a valuable aid to the metallurgist in determining further
treatment.

Page 127 Temperature
Recording and Regulation.—Each furnace is equipped with
pyrometers, but the reading and recording of all temperatures are
in the hands of one man, who occupies a room with an opening into
the end of the hardening department. The opening is about 15 ft.
above the floor level. On each side of it, easily legible from
all of the furnaces, is a board with the numbers of the various
furnaces, as shown in Figs. 59 and 60. Opposite each furnace number
is a series of hooks whereon are hung metal numbers representing the
pyrometer readings of the temperature in that particular furnace.
Within the room, as shown in Fig. 60, the indicating instrument
is to the right, and to the left is a switchboard to connect it
with the thermo-couples in the various furnaces. The boards shown
to the right and the left swing into the room, which enables the
attendant easily to change the numbers to conform to the pyrometer
readings. Readings of the temperatures of the carburizing furnaces
are taken and tabulated every ten minutes. These, numbered 1 to
10, are shown on the board to the right in Fig. 59. The card shown
in Fig. 61 gives such a record. These records are filed away for
possible future reference.

FIG. 58.—Gas heated drawing plate for tooth ends.

The temperatures of the reheating furnaces, numbered from 1 to
26 and shown on the board to the left in Fig. 59, are taken every
5 min.

Each furnace has a large metal sign on which is marked the temperature
at which the furnace regulator is required to keep Page 129 his heat.
As soon as any variation from this is posted on the board outside
the pyrometer room, the attendant sees it and adjusts the burners
to compensate.

FIG. 59.—Pyrometer recording room.

FIG. 60.—Inside of Pyrometer switch room.

Dies for Gleason Tempering Machines.—In Fig. 62 is shown
a set of dies for the Gleason tempering machine. These accurately
made dies fit and hold the gear true during quenching, thus preventing
distortion.

FIG. 61.—Carburizing furnace record.

Referring to Fig. 62, the die A has a surface B which
fits the face of the teeth of the gear C. This surface is
perforated by a large number of holes which permit the quenching
oil to circulate freely. The die A is set in the upper end of
the plunger Page 130
A of the tempering machine, shown in Fig. 63, a few inches
above the surface of the quenching oil in the tank N. Inside
the die A are the centering jaws D, Fig. 62, which are
an easy fit for the bore of the gear C. The inner surface
of the centering jaws is in the shape of a female cone. The upper
die is shown at E. In the center (separate from it, but a
snug sliding fit in it) is the expander G, which, during
quenching, enters the taper in the centering jaws D, expanding
them against the bore of the gear C. The faces F of
the upper die E fit two angles at the back of the gear and
are grooved for the passage of the quenching oil. The upper die
E is secured to the die carrier B, shown in Fig.
9, and inside the die is the expander G, which is backed
up by compression springs.

FIG. 62.—Dies for Gleason gear-hardening machine.

FIG. 63.—Gleason tempering machine.

Hardening Operation.—Hardening a gear is accomplished
as follows: The gear is taken from the furnace by the furnaceman
and placed in the lower die, surrounding the centering jaws, as
shown at H in Fig. 62 and C in Fig. 63. Air is then
turned into the cylinder D, and the piston rod E,
the die carrier B, the top die F and the expander
G descend. The pilot H enters a hole in the center
of Page 131 the
lower die, and the expander G enters the centering jaws
I, causing them to expand and center the gear C in
the lower die. On further advance of the piston rod E, the
expander G is forced upward against the pressure of the
springs J and the upper die F comes in contact with
the upper surface of the gear. Further downward movement of the
dies, which now clamp the work securely, overcomes the resistance
of the pressure weight K (which normally keeps up the plunger
A), and the gear is submerged in the oil. The quenching oil
is circulated through a cooling system outside the building and
enters the tempering machine through the inlet pipe L. When
the machine is in the position shown, the oil passes out through
the ports M in the lower plunger to the outer reservoir
N, passing to the cooling system by way of the overflow
O. When the lower plunger A is forced downward, the
ports M are automatically closed and the cool quenching oil
from the inlet pipe L, having no other means of escape,
passes through the holes in the lower die and the grooves in the
upper, circulating in contact with the surfaces of the gear and
passes to Page 132
the overflow. When the air pressure is released, the counterweights
return the parts to the positions shown in Fig. 63, and the operator
removes the gear.

The gear comes out uniformly hard all over and of the same degree of
hardness as when tempered in an open tank. The output of the machine
depends on the amount of metal to be cooled, but will average from
8 to 16 per hour. Each machine is served by one man, two furnaces
being required to heat the work. A slight excess of oil is used
in the firing of the furnaces to give a reducing atmosphere and
to avoid scale.

FIG. 64.—Hardening and shrinking sleeves.

Carburizing Low-carbon Sleeves.—Low-carbon sleeves
are carburized and pushed on malleable-iron differential-case hubs.
Formerly, these sleeves were given two treatments after carburization
in order to refine the case and the core, and then sent to the
grinding department, where they were ground to a push fit for the
hubs. After this they were pushed on the hubs. By the method now
employed, the first treatment refines the core, and on the second
treatment, the sleeves are pushed on the hub and at the same time
hardened. This method cuts out the internal grinding time, pressing
on hubs, and haulage from one department to another. Also, less
work is lost through splitting of the sleeves.

Page 133 The machine
for pushing the sleeves on is shown in Fig. 64. At A is
the stem on which the hot sleeve B is to be pushed. The
carburized sleeves are heated in an automatic furnace, which takes
them cold at the back and feeds them through to the front, by which
time they are at the correct temperature. The loose mandrel C
is provided with a spigot on the lower end, which fits the hole
in the differential-case hub. The upper end is tapered as shown
and acts as a pilot for the ram D. The action of pushing
on and quenching is similar to the action of the Gleason tempering
machine, with the exception that water instead of oil is used as
a quenching medium. The speed of operation depends on a number of
variables, but from 350 to 500 can be heated and pressed on in
11 hr.

Cyanide Bath for Tool Steels.—All high-carbon tool
steels are heated in a cyanide bath. With this bath, the heat can
be controlled within 3 deg. The steel is evenly heated without
exposure to the air, resulting in work which is not warped and
on which there is no scale. The cyanide bath is, of course, not
available for high-speed steel because of the very high temperatures
necessary.

DROP FORGING DIES

The kind of steel used in the die of course influences the heat
treatment it is to receive, but this also depends on the kind of
work the die is to perform. If the die is for a forging which is
machined all over and does not have to be especially close to size,
where a variation of 1/16 in. is not considered excessive, a low
grade steel will be perfectly satisfactory.

In cases of fine work, however, where the variation cannot be over
0.005 to 0.01 in. we must use a fine steel and prevent its going
out of shape in the heating and quenching. A high quality crucible
steel is suggested with about the following analysis: Carbon 0.75
per cent, manganese 0.25 per cent, silicon 0.15 per cent, sulphur
0.015 per cent, and phosphorus 0.015 per cent. Such a steel will
have a decalescent point in the neighborhood of 1,355°F. and
for the size used, probably in a die of approximately 8 in., it
will harden around 1,450°F.

To secure best results care must be taken at every step. The block
should be heated slowly to about 1,400°F., the furnace closed
tight and allowed to cool slowly in the furnace itself. It should
not soak at the high temperature.

Page 134 After
machining, and before it is put in the furnace for hardening, it
should be slowly preheated to 800 or 900°F. This can be done
in several ways, some putting the die block in front of the open
door of a hardening furnace and keeping the furnace at about
1,000°F. The main thing is to heat the die block very slowly
and evenly.

The hardening heat should be very slow, 7 hr. being none too long
for such a block, bringing the die up gradually to the quenching
temperature of 1,450°. This should be held for 1/2 hr. or even
a little more, when the die can be taken out and quenched. There
should be no guess work about the heating, a good pyrometer being
the only safe way of knowing the correct temperature.

The quenching tank should be of good size and have a spray or stream
of water coming up near the surface. Dip the die block about 3 in.
deep and let the stream of water get at the face so as to play
on the forms. By leaving the rest of the die out of the water,
moving the die up and down a trifle to prevent a crack at the line
of immersion, the back of the block is left tough while the face
is very hard. To overcome the tendency to warp the face it is a
good plan to pour a little water on the back of the die as this
tends to even up the cooling. The depth to which the die is dipped
can be easily regulated by placing bars across the tank at the
proper depth.

After the scleroscope shows the die to be properly hardened, which
means from 98 to 101, the temper should be drawn as soon as convenient.
A lead pot in which the back of the die can be suspended so as
to heat the back side, makes a good method. Or the die block can
be placed back to the open door of a furnace. On a die of this
size it may take several hours to draw it to the desired temper.
This can be tested while warm by the scleroscope method, bearing
in mind that the reading will not be the same as when cold. If
the test shows from 76 to 78 while warm, the hardness when cold
will be about 83, which is about right for this work.

S. A. E. HEAT TREATMENTS

The Society of Automotive Engineers have adopted certain heat treatments
to suit different steels and varying conditions. These have already
been referred to on pages 39 to 41 in connection with the different
steels used in automobile practice. These treatments are designated
by letter and correspond with the designations in the table.

Page 135
HEAT TREATMENTS

Heat Treatment A

After forging or machining:

Carbonize at a temperature between 1,600°F. and 1,750°F.
  (1,650-1,700°F. desired.)

 Cool slowly or quench.

 Reheat to 1,450-1,500°F. and quench.

Heat Treatment B

After forging or machining:

Carbonize between 1,600°F. and 1,750°F. (1,650-1,700°F.
  Desired.)

 Cool slowly in the carbonizing mixture.

 Reheat to 1,550-1,625°F.

 Quench.

 Reheat to 1,400-1,450°F.

 Quench.

 Draw in hot oil at 300 to 450°F., depending upon the degree of
  hardness desired.

Heat Treatment D

After forging or machining:

Heat to 1,500-1,600°F.

 Quench.

 Reheat to 1,450-1,500°F.

 Quench.

 Reheat to 600-1,200°F. and cool slowly.

Heat Treatment E

After forging or machining:

Heat to 1,500-1,550°F.

 Cool slowly.

 Reheat to 1,450-1,500°F.

 Quench.

 Reheat to 600-1,200°F. and cool slowly.

Heat Treatment F

After shaping or coiling:

Heat to 1,425-1,475°F.

 Quench in oil.

 Reheat to 400-900°F., in accordance with temper desired
  and cool slowly.

Heat Treatment G

After forging or machining:

Carbonize at a temperature between 1,600°F. and 1,750°F.
  (1,650-1,700°F. desired).

 Cool slowly in the carbonizing mixture.

 Reheat to 1,500-1,550°F.

 Quench.

 Reheat to 1,300-1,400°F.

 Quench.

 Reheat to 250-500°F. (in accordance with the necessities of the case)
  and cool slowly.

Heat Treatment H

After forging or machining:

Heat to 1,500-1,600°F.

 Quench.

 Reheat to 600-1,200°F. and cool slowly.

Page 136 Heat
Treatment K

After forging or machining:

Heat to 1,500-1,550°F.

 Quench.

 Reheat to 1,300-1,400°F.

 Quench.

 Reheat to 600-1,200°F. and cool slowly.

Heat Treatment L

After forging or machining:

Carbonize between 1,600°F. and 1,750°F. (1,650-1,700°F.
  desired).

 Cool slowly in the carbonizing mixture.

 Reheat to 1,400-1,500°F.

 Quench.

 Reheat to 1,300-1,400°F.

 Quench.

 Reheat to 250-500°F. and cool slowly.

Heat Treatment M

After forging or machining:

Heat to 1,450-1,500°F.

 Quench.

 Reheat to 500-1.250°F. and cool slowly.

Heat Treatment P

After forging or machining:

Heat to 1,450-1,500°F.

 Quench.

 Reheat to 1,375-1,450°F. slowly.

 Quench.

 Reheat to 500-1,250°F. and cool slowly.

Heat Treatment Q

After forging:

Heat to 1,475-1,525°F. (Hold at this temperature one-half hour,
  to insure thorough heating.)

 Cool slowly.

 Machine.

 Reheat to 1,375-1,425°F.

 Quench.

 Reheat to 250-550°F. and cool slowly.

Heat Treatment R

After forging:

Heat to 1,500-1,550°F.

 Quench in oil.

 Reheat to 1,200-1,300°F. (Hold at this temperature three
  hours.)

 Cool slowly.

 Machine.

 Reheat to 1,350-1,450°F.

 Quench in oil.

 Reheat to 250-500°F. and cool slowly.

Heat Treatment S

After forging or machining:

Carbonize at a temperature between 1,600 and 1,750°F.
  (1,650-1,700°F. Desired.)

 Cool slowly in the carbonizing mixture.

 Reheat to 1,650-1,750°F.

 Quench.

 Reheat to 1,475-1,550°F.

 Quench.

 Reheat to 250-550°F. and cool slowly.

Heat Treatment T

After forging or machining:

Heat to 1,650-1,750°F.

 Quench.

 Reheat to 500-1,300°F. and cool slowly.

Page 137 Heat
Treatment U

After forging:

Heat to 1,525-1,600°F. (Hold for about one-half hour.)

 Cool slowly.

 Machine.

 Reheat to 1,650-1,700°F.

 Quench.

 Reheat to 350-550°F. and cool slowly.

Heat Treatment V

After forging or machining:

Heat to 1,650-1,750°F.

 Quench.

 Reheat to 400-1,200°F. and cool slowly.

RESTORING OVERHEATED STEEL

FIG. 65.—Chart of changes due to heating and cooling.

The effect of heat treatment on overheated steel is shown graphically
in Fig. 65 to the series of illustrations on pages 137 to 144. This
was prepared by Thos. Firth & Sons, Ltd., Sheffield, England.

Page 138

FIG. 66.—The structure of overheated mild steel from which all
the pegs were made (magnified 25 diameters). The pegs withdrawn at
720°C., or earlier, had this structure and were quite soft.

FIG. 67.—Peg withdrawn at 750°C. (magnified 25 diameters).
The structure is apparently unaltered, but the peg was hard and,
unlike the earlier ones, would not bend double.

Page 139

FIG. 68.—A portion of 66 magnified 200 diameters to show that
the dark (pearlite) areas are laminated.

FIG. 69.—A portion of 67 magnified 200 diameters,
showing that pearlite areas are no longer laminated and providing
reason for observed hardness

Page 140

FIG. 70.—Peg withdrawn at 780°C. (magnified 25 diameters),
showing inter-diffusion of transformed pearlite and ferrite areas.

FIG. 71.—Peg withdrawn at 800°C. (magnified
25 diameters), showing inter-diffusion so far advanced that the
original outline of the crystals is now only faintly suggested.

Page 141

FIG. 72.—Peg withdrawn at 850°C. (magnified 100 diameters)
after inter-diffusion was completed. Note the regular outlines and
the small size of the crystals as compared with 67.

FIG. 73.—To facilitate comparison 67 was enlarged to the same
magnification as 62, and the one superimposed on the other. The
single large crystal occupied as much space as 8,000 of the smaller
ones.

Page 142

FIG. 74.—The peg withdrawn on cooling at 800°C. (magnified
100 diameters) shows the first reappearance of free ferrite. All pegs
withdrawn at higher temperatures were like Fig. 72.

FIG. 75.—Peg withdrawn after cooling to 760°C.
The increased amount of free ferrite arranges itself about the
crystals as envelopes.

Page 143

FIG. 76.-Peg withdrawn after cooling to 740°C.

FIG. 77.—Peg withdrawn after cooling to 670°C. (magnified
800 diameters). Just at this moment the lamination of pearlite,
which now occupied its original area, was taking place. In some
parts the lamination was perfect, in other parts the iron and
iron-carbide were still dissolved in each other.

The center piece Fig. 65 represents a block of steel weighing about
25 lb. The central hole accommodated a thermo-couple which was
attached to an autographic recorder. The curve is a copy of the
temperature record during heating and cooling. Into the holes in the
side of the block small pegs of overheated mild steel were inserted.
One peg was withdrawn and quenched at Page 144 each of the temperatures indicated
by the numbered arrows, and after suitable preparation these pegs
were photographed in order to show the changes in structure taking
place during heating and cooling operations. The illustrations here
reproduced are selected from those photographs with the object
of presenting pictorially the changes involved in the refining of
overheated steel or steel castings. Figures 66 to 79 with their
captions show much that is of value to steel users.

FIG. 78.—Any peg withdrawn after 670°C. on cooling
(magnified 100 diameters).

FIG. 79.—Structure of overheated steel before (left) and after
refining (right).

Page 145
CHAPTER IX

HARDENING CARBON STEEL FOR TOOLS

For years the toolmaker had full sway in regard to make of steel
wanted for shop tools, he generally made his own designs, hardened,
tempered, ground and usually set up the machine where it was to
be used and tested it.

Most of us remember the toolmaker during the sewing machine period
when interchangeable tools were beginning to find their way; rather
cautiously at first. The bicycle era was the real beginning of
tool making from a manufacturing standpoint, when interchangeable
tools for rapid production were called for and toolmakers were in
great demand. Even then, jigs, and fixtures were of the toolmaker's
own design, who practically built every part of it from start to
finish.

The old way, however, had to be changed. Instead of the toolmaker
starting his work from cutting off the stock in the old hack saw,
a place for cutting off stock was provided. If, for instance, a
forming tool was wanted, the toolmaker was given the master tool
to make while an apprentice roughed out the cutter. The toolmaker,
however, reserved the hardening process for himself. That was one
of the particular operations that the old toolmaker refused to
give up. It seemed preposterous to think for a minute that any
one else could possibly do that particular job without spoiling
the tools, or at least warp it out of shape (most of us did not
grind holes in cutters 15 to 20 years ago); or a hundred or more
things might happen unless the toolmaker did his own hardening
and tempering.

That so many remarkably good tools were made at that time is still
a wonder to many, when we consider that the large shop had from 30
to 40 different men, all using their own secret compounds, heating
to suit eyesight, no matter if the day was bright or dark, and then
tempering to color. But the day of the old toolmaker has changed.
Now a tool is designed by a tool designer, O.K.'d, and then a print
goes to the foreman of the tool department, who specifies the size
and gets the steel from the cutting-off department. After finishing
the machine work Page
146 it goes to the hardening room, and this is the problem
we shall now take up in detail.

The Modern Hardening Room.—A hardening room of today
means a very different place from the dirty, dark smithshop in
the corner with the open coal forge. There, when we wanted to be
somewhat particular, we sometimes shoveled the coal cinders to
one side and piled a great pile of charcoal on the forge. We now
have a complete equipment; a gas- or oil-heating furnace, good
running water, several sizes of lead pots, and an oil tank large
enough to hold a barrel of oil. By running water, we mean a large
tank with overflow pipes giving a constant supply. The ordinary
hardening room equipment should consist of:

Gas or oil muffle furnace for hardening.

Gas or oil forge furnace.

A good size gas or oil furnace for annealing and case-hardening.

A gas or oil furnace to hold lead pots.

Oil tempering tank, gas- or oil-heated.

Pressure blower.

Large oil tank to hold at least a barrel of oil.

Big water tank with screen trays connected with large pipe from bottom
with overflow.

Straightening press.

The furnace should be connected with pyrometers and tempering tank with
a thermometer.

Beside all this you need a good man. It does not make much difference
how completely the hardening department is fitted up, if you expect
good work, a small percentage of loss and to be able to tackle anything
that comes along, you must have a good man, one who understands
the difference between low- and high-carbon steel, who knows when
particular care must be exercised on particular work. In other
words, a man who knows how his work should be done, and has the
intelligence to follow directions on treatments of steel on which
he has had no experience.

Jewelers' tools, especially for silversmith's work, probably have
to stand the greatest punishment of any all-steel tools and to
make a spoon die so hard that it will not sink under a blow from
an 1,800-lb. hammer with a 4-ft. drop, and still not crack, demands
careful treatment.

To harden such dies, first cover the impression on the die with
paste made from bone dust or lampblack and oil. Place face down
in an iron box partly filled with crushed charcoal, leaving back
of die uncovered so that the heat can be seen at all times. Page 147 Heat slowly
in furnace to a good cherry red. The heat depends on the quality
and the analysis of steel and the recommended actions of the steel
maker should be carefully followed. When withdrawn from the fire
the die should be quenched as shown in Fig. 80 with the face of
die down and the back a short distance out of the water. When the
back is black, immerse all over.

FIG. 80.—Quenching a die, face down.

If such a tank is not at hand, it would pay to rig one up at once,
although a barrel of brine may be used, or the back of the die
may be first immersed to a depth of about 1/2 in. When the piece
is immersed, hold die on an angle as in Fig. 81.

FIG. 81.—Hold die at angle to quench.

This is for the purpose of expelling all steam bubbles as they
form in contact with hot steel. We are aware of the fact that a
great many toolmakers in jewelry shops still cling to the overhead
bath, as in Fig. 82, but more broken pieces and more dies with soft
spots are due to this method than to all the others combined, as the
water strikes one spot in force, contracting Page 148 the surface so much faster than
the rest of the die that the results are the same as if an uneven
heating had been given the steel.

Take Time for Hardening.—Uneven heating and poor quenching
has caused loss of many very valuable dies, and it certainly seems
that when a firm spends from $75 to $450 in cutting a die that
a few hours could be spared for proper hardening. But the usual
feeling is that a tool must be hurried as soon as the hardener
gets it, and if a burst die is the result from either uneven or
overheated steel and quenching same without judgment, the steel
gets the blame.

FIG. 82.—An obsolete method.

Give the steel a chance to heat properly, mix a little common sense
with "your 30 years experience on the other fellows steel." Remember
that high-carbon steel hardens at a lower heat than low-carbon
steel, and quench when at the right heat in the two above ways,
and 99 per cent of the trouble will vanish.

When a die flies to pieces in quenching, don't rush to the
superintendent with a "poor-steel" story, but find out first why it
broke so that the salesman who sold it will not be able to harden
piece after piece from the same bar satisfactorily. If you find
a "cold short," commonly called "a pipe," you can lay the blame
on the steelmaker. If it is a case of overheating and quenching
Page 149 when
too hot, you will find a coarse grain with many bright spots like
crystals to the hardening depth. If uneven heating is the cause,
you will find a wider margin of hardening depth on one side than
on the other, or find the coarse grain from over-heating on one
side while on the other you will find a close grain, which may be
just right. If you find any other faults than a "pipe," or are not
able to harden deep enough, then take the blame like a man and send
for information. The different steel salesmen are good fellows and
most of them know a thing or two about their own business.

For much work a cooling bath at from 50 to 75°F. is very good
both for small hobs, dies, cutter plates or plungers. Some work
will harden best in a barrel of brine, but in running cold water,
splendid results will be obtained. Cutter plates should always be
dipped corner first and if any have stripper holes, they should
first be plugged with asbestos or fire clay cement.

In general it may be said that the best hardening temperature for
carbon steel is the lowest temperature at which it will harden
properly.

CARBON IN TOOL STEEL

Carbon tool steel, or "tool steel" as it is commonly called, usually
contains from 80 to 125 points (or from 0.80 to 1.25 per cent)
of carbon, and none of the alloys which go to make up the high
speed steels. This was formerly known also as crucible or "cast"
steel, or crucible cast steel, from the way in which it was made.
This was before the days of steel castings. The advent of these
caused so much confusion that the term was soon dropped. When we
say "tool steel," we nearly always refer to carbon-tool steel,
high-speed steel being usually designated by that name.

For many purposes carbon-steel cutters are still found best, although
where a large amount of material is to be removed at a rapid rate,
it has given way to high-speed steels.

CARBON STEELS FOR DIFFERENT TOOLS

All users of tool steels should carefully study the different qualities
of the steels they handle. Different uses requires different kinds of
steel for best results, and for the purpose of designating different
steels some makers have adopted the two terms "temper," and "quality,"
to distinguish between them.

In this case temper refers to the amount of carbon which Page 150 is combined
with the iron to make the metal into a steel. The quality means
the absence of phosphorous, sulphur and other impurities, these
depending on the ores and the methods of treatment.

Steel makers have various ways of designating carbon steels for
different purposes. Some of these systems involve the use of numbers,
that of the Latrobe Steel Company being given herewith. It will
be noted that the numbers are based on 20 points of carbon per
unit. The names given the different tempers are also of interest.
Other makers use different numbers.

The temper list follows:

LATROBE TEMPER LIST OF CARBON TOOL STEELS
 No. 3	temper 0.60 to 0.69 per cent carbon	

 No. 3½	temper 0.70 to 0.79 per cent carbon	

 No. 4	temper 0.80 to 0.89 per cent carbon	

 No. 4½	temper 0.90 to 0.99 pet cent carbon	

 No. 5	temper 1.00 to 1.09 per cent carbon	

 No. 5½	temper 1.10 to 1.19 per cent carbon	

 No. 6	temper 1.20 to 1.29 per cent carbon	

 No. 6½	temper 1.30 to 1.39 per cent carbon	

 No. 7	temper 1.40 to 1.49 per cent carbon	

USES OF THE VARIOUS TEMPERS OF CARBON TOOL STEEL

Die Temper.—No. 3: All kinds of dies for deep stamping,
pressing and drop forgings. Mining drills to harden only. Easily
weldable.

Smiths' Tool Temper.—No. 3½: Large punches, minting
and rivet dies, nailmakers' tools, hammers, hot and cold sets,
snaps and boilermakers' tools, various smiths' tools, large shear
blades, double-handed chisels, caulking tools, heading dies, masons'
tools and tools for general welding purposes.

Shear Blade Temper.—No. 4: Punches, large taps, screwing
dies, shear blades, table cutlery, circular and long saws, heading
dies. Weldable.

General Purpose Temper.—No. 4½: Taps, small punches,
screwing dies, sawwebs, needles, etc., and for all general purposes.
Weldable.

Axe Temper.—No. 5: Axes, chisels, small taps, miners'
drills and jumpers to harden and temper, plane irons. Weldable
with care.

Cutlery Temper.—No. 5½: Large milling cutters,
reamers, pocket cutlery, wood tools, short saws, granite drills,
paper and tobacco knives. Weldable with very great care.

Tool Temper.—No. 6: Turning, planing, slotting, and
shaping tools, twist drills, mill picks, scythes, circular cutters,
engravers' tools, surgical cutlery, circular saws for cutting metals,
bevel and other sections for turret lathes. Not weldable.

Hard Tool Temper.—No. 6½: Small twist drills, razors,
small and intricate engravers' tools, surgical instruments, knives.
Not weldable.

Razor Temper.—No. 7: Razors, barrel boring bits, special
lathe tools for turning chilled rolls. Not weldable.

Page 151
STEEL FOR CHISELS AND PUNCHES

The highest grades of carbon or tempering steels are to be recommended
for tools which have to withstand shocks, such as for cold chisels
or punches. These steels are, however, particularly useful where
it is necessary to cut tempered or heat-treated steel which is
more than ordinarily hard, for cutting chilled iron, etc. They are
useful for boring, for rifle-barrel drilling, for fine finishing
cuts, for drawing dies for brass and copper, for blanking dies for
hard materials, for formed cutters on automatic screw machines
and for roll-turning tools.

Steel of this kind, being very dense in structure, should be given
more time in heating for forging and for hardening, than carbon
steels of a lower grade. For forging it should be heated slowly
and uniformly to a bright red and only light blows used as the
heat dies out. Do not hammer at all at a black heat. Reheat slowly
to a dark red for hardening and quench in warm water. Grind on a
wet grindstone.

Where tools have to withstand shocks and vibration, as in pneumatic
hammer work, in severe punching duty, hot or cold upsetting or
similar work, tool steels containing vanadium or chrome-vanadium
give excellent results. These are made particularly for work of
this kind.

CHISELS-SHAPES AND HEAT TREATMENT[1]

[Footnote 1: Abstract of paper by HENRY FOWLER, chief mechanical
engineer of the Midland Ry., England, before the Institution of
Mechanical Engineers.]

In the chief mechanical engineer's department of the Midland Ry.,
after considerable experimenting, it was decided to order chisel
steel to the following specifications: carbon, 0.75 to 0.85 per
cent, the other constituents being normal. This gives a complete
analysis as follows: carbon, 0.75 to 0.85; manganese, 0.30; silicon,
0.10; sulphur, 0.025; phosphorus, 0.025.

The analysis of a chisel which had given excellent service was as
follows: carbon, 0.75; manganese, 0.38; silicon, 0.16; sulphur,
0.028; phosphorus, 0.026. The heat treatment is unknown.

FIG. 83.—Forms of chisels standardized for the locomotive
shops of the Midland Ry., England.

At the same time that chisel steel was standardized, the form of
the chisels themselves was revised, and a standard chart of these as
used in the locomotive shops was drawn up. Figure 83 shows the most
important forms, which are made to stock orders Page 152 in the smithy and forwarded to the
heat-treatment room where the hardening and tempering is carried
out on batches of fifty. A standard system of treatment is employed,
which to a very large extent does away with the personal element.
Since the chemical composition is more or less constant, the chief
variant is the section which causes the temperatures to be varied
slightly. The chisels are carefully heated in a gas-fired furnace to
a temperature of from 730 to 740°C. (1,340 to 1,364°F.)
according to section. In practice, the first chisel, is heated
to 730°C.; and Page
153 the second to 735°C. (1,355°F.); and a 1 in.
half round chisel to 740°C., because of their varying increasing
thickness of section at the points. Upon attaining this steady
temperature, the chisels are quenched to a depth of 3/8 to 1/2
in. from the point in water, and then the whole chisel is immersed
and cooled off in a tank containing linseed oil.

The oil-tank is cooled by being immersed in a cold-water tank through
which water is constantly circulated. After this treatment, the
chisels have a dead hard point and a tough or sorbitic shaft. They
are then tempered or the point "let down." This is done by immersing
them in another oil-bath which has been raised to about 215°C.
(419°F). The first result is, of course, to drop the temperature
of the oil, which is gradually raised to its initial point. On
approaching this temperature the chisels are taken out about every
2°C. rise and tested with a file, and at a point between 215 and
220°C. (428°F.), when it is found that the desired temper
has been reached, the chisels are removed, cleaned in sawdust, and
allowed to cool in an iron tray.

No comparative tests of these chisels with those bought and treated
by the old rule-of-thumb methods have been made, as no exact method
of carrying out such tests mechanically, other than trying the
hardness by the Brinell or scleroscope method, are known; any ordinary
test depends so largely upon the dexterity of the operator. The
universal opinion of foremen and those using the chisels as to the
advantages of the ones receiving the standard treatment described
is that a substantial improvement has been made. The chisels were
not "normalized." Tests of chisels normalized at about 900°C.
(1,652°F.) showed that they possessed no advantage.

Tools or pieces which have holes or deep depressions should be
filled before heating unless it is necessary to have the holes
hard on the inside. In that case the filling would keep the water
away from the surface and no hardening would take place. Where
filling is to be done, various materials are used by different
hardeners. Fireclay and common putty seem to be favored by many.

Every mechanic who has had anything to do with the hardening of
tools knows how necessary it is to take a cut from the surface of
the bar that is to be hardened. The reason is that in the process
of making the steel its outer surface has become decarbonized. This
change makes it low-carbon steel, which will of Page 154 course not harden. It is necessary
to remove from 1/16 to ¼ in. of diameter on bars ranging from
1/2 to 4 in.

This same decarbonization occurs if the steel is placed in the
forge in such a way that unburned oxygen from the blast can get at
it. The carbon is oxidized, or burned out, converting the outside
of the steel into low-carbon steel. The way to avoid this is to use
a deep fire. Lack of this precaution is the cause of much spoiled
work, not only because of decarbonization of the outer surface
of the metal, but because the cold blast striking the hot steel
acts like boiling hot water poured into an ice-cold glass tumbler.
The contraction sets up stresses that result in cracks when the
piece is quenched.

PREVENTING DECARBONIZATION OF TOOL STEEL

It is especially important to prevent decarbonization in such tools
as taps and form cutters, which must keep their shape after hardening
and which cannot be ground away on the profile. For this reason
it is well to put taps, reamers and the like into pieces of pipe
in heating them. The pipe need be closed on one end only, as the
air will not circulate readily unless there is an opening at both
ends.

Even if used in connection with a blacksmith's forge the lead bath
has an advantage for heating tools of complicated shapes, since
it is easier to heat them uniformly and they are submerged and
away from the air. The lead must be stirred frequently or the heat
is not uniform in all parts of the lead bath. Covering the lead
with powdered charcoal will largely prevent oxidization and waste
of lead.

Such a bath is good for temperatures between 620 and 1,150°F.
At higher temperatures there is much waste of lead.

ANNEALING TO RELIEVE INTERNAL STRESSES

Work quenched from a high temperature and not afterward tempered
will, if complex in shape, contain many internal stresses which may
later cause it to break. They may be eased off by slight heating
without materially lessening the hardness of the piece. One way to do
this is to hold the piece over a fire and test it with a moistened
finger. Another way is to dip the piece in boiling water after it
has first been quenched in a cold bath. Page 155 Such steps are not necessary with
articles which will afterward be tempered and in which the strains
are thus reduced.

In annealing steels the operation is similar to hardening, as far
as heating is concerned. The critical temperatures are the proper
ones for annealing as well as hardening. From this point on there
is a difference, for annealing consists in cooling as slowly as
possible. The slower the cooling the softer will be the steel.

Annealing may be done in the open air, in furnaces, in hot ashes
or lime, in powdered charcoal, in burnt bone, in charred leather
and in water. Open-air annealing will do as a crude measure in
cases where it is desired to take the internal stresses out of
a piece. Care must be taken in using this method that the piece
is not exposed to drafts or placed on some cold substance that
will chill it. Furnace annealing is much better and consists in
heating the piece in a furnace to the critical temperature and
then allowing the work and the furnace to cool together.

When lime or ashes are used as materials to keep air away from
the steel and retain the heat, they should be first heated to make
sure that they are dry. Powdered charcoal is used for high-grade
annealing, the piece being packed in this substance in an iron box
and both the work and the box raised to the critical temperature
and then allowed to cool slowly. Machinery steel may be annealed
in spent ground-bone that has been used in casehardening; but
tool steel must never be annealed in this way, as it will be
injured by the phosphorus contained in the bone. Charred leather
is the best annealing material for high-carbon steel, because it
prevents decarbonizing taking place.

DOUBLE ANNEALING

Water annealing consists in heating the piece, allowing it to cool
in air until it loses its red heat and becomes black and then
immediately quenching it in water. This plan works well for very
low-carbon steel; but for high-carbon steel what is known as the
"double annealing treatment" must be given, provided results are
wanted quickly. The process consists in heating the steel quickly
to 200° or more above the upper critical, cooling in air down
through the recalescence point, then reheating it to just above the
critical point and again cooling slowly through the recalescence, then
