Repository: GITenberg/The-Working-of-SteelAnnealing-Heat-Treating-and-Hardening-of-Carbon-and-Alloy-Steel_20282

=====================

The Working of SteelAnnealing, Heat Treating and Hardening of Carbon and Alloy Steel
=====================


This is a git repository of the source files for the book The Working of SteelAnnealing, Heat Treating and Hardening of Carbon and Alloy Steel by Colvin, Fred H. (Fred Herbert) Juthe, K. A. (Kristian A.). This book is in the Public Domain, see the LICENSE file for details.

Found an error?
===============
If you find an error in a book in GITenberg, you can report it by clicking the Issues tab in this book’s repository. Please copy-and-paste the entire sentence that contains the error, and what the text should read.

File: 20282-h/20282-h.htm (part 9 of 12)
The Working of Steel
in hot ashes or lime. The slower the cooling the softer the steel.

The heating requires from 2 to 10 hr. depending upon the size of
the piece.

Hardening and Tempering.—It is preferable to use two
furnaces when hardening milling cutters and special shape tools.
One furnace should be maintained at a uniform temperature from
1,375 to 1,450°F. while the other should be maintained at about
2,250°F. Keep the tool to be hardened in the low temperature
furnace until the tool has attained the full heat of this furnace.
A short time should be allowed so as to be assured that the center
of the tool is as hot as the outside. Then quickly remove the tool
from this preheating furnace to the full heat furnace. Keep the
tool in this furnace only as long as is necessary for the tool to
attain the full temperature of this furnace. Then quickly remove
and quench in oil or in a dry air blast. Remove before the tool
is entirely cold and draw the temper in an oil bath by raising
the temperature of the oil to from 500 to 750°F. and allow
this tool to remain, at this temperature, in the bath for at least
30 min., insuring uniformity of temper; then cool in the bath,
atmosphere or oil.

If higher drawing temperatures are desired than those possible
with oil, a salt bath can be used. A very excellent bath is made
by mixing two parts by weight of crude potassium nitrate and three
parts crude sodium nitrate. These will melt at about 450°F.
and can be used up to 1,000°F. Before heating the steel in
the salt bath, slowly preheat, preferably in oil. Reheating the
hardened high-speed steel to 1,000°F. will materially increase
the life of lathe tools, but milling and form cutters, taps, dies,
etc., should not be reheated higher than 500 to 650°F., unless
extreme Page 175
hardness is required, when 1,100 to 1,000°F., will give the
hardest edge.

INSTRUCTIONS FOR WORKING HIGH-SPEED STEEL

Owing to the wide variations in the composition of high-speed steels
by various makers, it is always advisable to follow the directions
of each when using his brand of steel. In the absence of specific
directions the following general suggestions from several makers
will be found helpful.

The Ludlum Steel Company recommend the following:

Cutting-off.—To cut a piece from an annealed bar, cut
off with a hack saw, milling cutter or circular saw. Cut clear through
the bar; do not nick or break. To cut a piece from an unannealed
bar, cut right off with an abrasive saw; do not nick or break. If
of large cross-section, cut off hot with a chisel by first slowly
and uniformly heating the bar, at the point to be cut, to a good
lemon heat, 1,800°-1,850°F. and cut right off while hot;
do not nick or break. Allow the tool length and bar to cool before
reheating for forging.

LATHE AND PLANER TOOLS

To Forge.—Gently warm the steel to remove any chill is
particularly desirable in the winter. Then heat slowly and carefully
to a scaling heat, that is a lemon heat (1,800°-2,000°F.),
and forge uniformly. Reheat the tool for further forging directly
the steel begins to stiffen under the hammer. Under no circumstances
forge the steel when the temperature falls below a dark lemon to an
orange color: about 1,700°F. Reheat as often as is necessary
to finish forging the tool to shape. Allow the tool to cool after
forging by burying the tool in dry ashes or lime. Do not place
on the damp ground or in a draught of air.

The heating for forging should be done preferably in a pipe or
muffle furnace, but if this is not convenient use a good clean
fire with plenty of fuel between the blast pipe and the tool. Never
allow the tool to soak after the desired forging heat has been
reached. Do not heat the tool further back than is necessary to
shape the tool, but give the tool sufficient heat. See that the
back of the tool is flatly dressed to provide proper support under
the nose of the tool.

Page 176
Hardening.—Slowly reheat the cutting edge of the tool
to a cherry red, 1,400°F., then force the blast so as to raise
the temperature quickly to a full white heat, 2,200°-2,250°F.,
that is, until the tool starts to sweat at the cutting face. Cool
the point of the tool in a dry air blast or preferably in oil;
further cool in oil, keeping the tool moving until the tool has
become black hot.

To remove hardening strains reheat the tool to from 500° to
1,100°F. Cool in oil or atmosphere. This second heat treatment
adds to the toughness of the tool and therefore to its life.

Grinding.—Grind tools to remove all scale. Use a quick
cutting, dry, abrasive wheel. If using a wet wheel, be sure to use
plenty of water. Do not under any circumstances force the tool
against the wheel so as to draw the color, as this is likely to
set up checks on the surface of the tool to its detriment.

The Firth-Sterling Steel Company say:

Instead of printing any rules on the hardening and tempering
of Firth-Sterling Steels we wish to say to our customers: Trust
the steel to the skill and the judgement of your Toolsmith and
Tool Temperer.

The steel workers of today know by personal experience and by
inheritance all the standard rules and theories on forging, hardening
and tempering of all fine tool steels. They know the importance of
slow, uniform heating, and the danger of overheating some steels,
and underheating others.

The tempering of tools and dies is a science taught by heat, muscle
and brains.

The tool temperer is the man to hold responsible for results. The
tempering of tools has been his life work. He may find suggestions
on the following pages interesting, but we are always ready to
trust the treatment of our steels to the experienced man at the
fire.

HEAT TREATMENT OF LATHE, PLANER AND SIMILAR TOOLS

Fire.—For these tools a good fire is one made of hard
foundry coke, broken in small pieces, in an ordinary blacksmith
forge with a few bricks laid over the top to form a hollow fire.
The bricks should be thoroughly heated before tools are heated.
Hard coal may be used very successfully in place of hard coke and
will give a higher heat. It is very easy to give Blue Chip the
proper heat if care is used in making up the fire.

Forging.—Heat slowly and uniformly to a good forging
heat. Do not hammer the steel after it cools below a bright red.
Avoid as much as Page
177 possible heating the body of the tool, so as to retain
the natural toughness in the neck of the tool.

Hardening.—Heat the point of the tool to an extreme
white heat (about 2,200°F.) until the flux runs. This heat
should be the highest possible short of melting the point. Care
should be taken to confine the heat as near to the point as possible
so as to leave the annealing and consequent toughness in the neck
of the tool and where the tool is held in the tool post.

Cool in an air blast, the open air or in oil, depending upon
the tools or the work they are to do.

For roughing tools temper need not be drawn except for work where
the edge tends to crumble on account of being too hard.

For finishing tools draw the temper to suit the purpose for which
they are to be used.

Grind thoroughly on dry wheel (or wet wheel if care is used
to prevent checking).

HEAT TREATMENT OF MILLING CUTTERS, DRILLS, REAMERS, ETC.

The Fire.—Gas and electric furnaces designed for high
heats are now made for treating high-speed steels. We recommend
them for treating all kinds of Blue Chip tools and particularly
the above class. After tools reach a yellow heat in the forge fire
they must not be allowed to touch the fuel or come in contact with
the blast or surrounding air.

Heating.—Tools of this kind should be heated to a
mellow white heat, or as hot as possible without injuring the cutting
edges (2,000 to 2,200°F.). For most work the higher the heat the
better the tool. Where furnaces are used, we recommend preheating
the tools to a red heat in one furnace before putting them in a
white hot furnace.

Cooling.—We recommend quenching all of the above tools
in oil when taken from the fire. We have found fish oil, cottonseed
oil, Houghton's No. 2 soluble oil and linseed oil satisfactory.
The high heat is the important thing in hardening Blue Chip tools.
If a white hot tool is allowed to cool in the open air it will
be hard, but the air scales the tool.

Drawing the Temper.—Tools of this class should be
drawn considerably more than water-hardening steel for the same
purpose.

HEAT TREATMENT OF PUNCHES AND DIES, SHEARS, TAPS, ETC.

Heating.—The degree to which tools of the above classes
should be heated depends upon the shape, size and use for which
they are intended. Generally, they should not be heated to quite as
high a heat Page 178
as lathe tools or milling cutters. They should have a high heat,
but not enough to make the flux run on the steel (by pyrometer
1,900 to 2,100°F.).

Cooling.—Depending on the tools, some should be dipped
in oil all over, some only part way, and others allowed to cool
down in the air naturally, or under air blast. In cooling, the
toughness is retained by allowing some parts to cool slowly and
quenching parts that should be hard.

Drawing the Temper.—As in cooling, some parts of these
tools will require more drawing than others, but, on the whole,
they must be drawn more than water hardening tools for the same
purpose or to about 500°F. all over, so that a good file will
just "touch" the cutting or working parts.

Barium Chloride Process.—This is a process developed
for treating certain classes of tools, such as taps, forming tools,
etc. It is being successfully used in many large plants. Briefly
the treatment is as follows:

In this treatment the tools are first preheated to a red heat, but
small tools may be immersed without preheating. The barium chloride
bath is kept at a temperature of from 2,000 to 2,100°F., and
tools are held in it long enough to reach the same temperature.
They are then dipped in oil. The barium chloride which adheres
to the tools is brushed off, leaving the tools as dean as before
heating.

A CHROMIUM-COBALT STEEL

The Latrobe Steel Company make a high-speed steel without tungsten,
its red-hardness properties depending on chromium and cobalt instead
of tungsten. It is known as P. R. K-33 steel. It does not require
the high temperature of the tungsten steels, hardening at 1,830
to 1,850°F. instead of 2,200° or even higher, as with the
tungsten.

This steel is forged at 1,900 to 2,000°F. and must not be worked
at a lower temperature than 1,600°F. It requires soaking in
the fire more than the tungsten steels. It can be normalized by
heating slowly and thoroughly to 1,475°F., holding this for
from 10 to 20 min. according to the size of the piece and cooling
in the open air, protected from drafts.

A peculiarity of this steel is that it becomes non-magnetic at
or above 1,960°F. and the magnetic quality is not restored
by cooling. Normalizing as above, however, restores the magnetic
qualities. This enables the user to detect any tools which have
been overheated, with a horseshoe magnet.

Page 179 It is
sometimes advantageous to dip tools, before heating for hardening,
in ordinary fuel or quenching oil. The oil leaves a thin film of
carbon which tends to prevent decarbonization, giving a very hard
surface.

For other makes of high-speed steel used in lathe and planer tools
the makers recommend that the tools be cut from the bar with a
hack saw or else heated and cut with a chisel. The heating should
be very slow until the steel reaches a red after which it can be
heated more rapidly and should only be forged at a high heat. It
can be forged at very high heats but care should be taken not to
forge at a low heat. The heating should be uniform and penetrate
clear to the center of the bar before forging is begun. Reheat
as often as necessary to forge at the proper heat.

After forging cool in lime before attempting to harden. Do not
attempt to harden with the forging heat as was sometimes done with
the carbon tools.

For hardening forged tools, heat slowly up to a bright red and
then rapidly until the point of the tool is almost at a melting
heat. Cool in a blast of cold, dry air. For large sizes of steel,
cool in linseed oil or in fish oil as is most convenient. If the
tools are to be used for finishing cuts heat to a bright yellow
and quench in oil. Grind for use on a sand wheel or grindstone
in preference to an emery or an artificial abrasive wheel.

For hardening milling and similar cutters, preheat to a bright
red, place the cutter on a round bar of suitable size, and revolve
it quickly over a very hot fire. Heat as high as possible without
melting the points of the teeth and cool in a cold blast of dry
air or in fish oil.

Light fragile cutters, twist drills, taps and formed cutters may
be heated almost white and then dipped in fish oil for hardening.
Where possible it is better to give an even higher heat and cool
in the blast of cold, dry air as previously recommended.

SUGGESTIONS FOR HANDLING HIGH-SPEED STEELS

The following suggestions for handling high-speed steels are given
by a maker whose steel is probably typical of a number of different
makes, so that they will be found useful in other cases as well.
These include hints as to forging as well as hardening, together
with a list of "dont's" which are often Page 180 very useful. This applies to forging,
hardening of lathe, slotting, planing and all similar tools.

FIG. 84.—All-steel, 5/8 in. square, 1/2 × 1 in., and larger
is usually mild finished, and can be cut in a hack saw. If cut off
hot, be sure to heat the butt end slowly and thoroughly in a clean
fire. Rapid and insufficient heating invariably cracks the steel.
If you want to stamp the end with the name of the steel, it is
necessary that this is done at a good high orange color heat, as
it is otherwise apt to split the steel. (Take your time, do not
hurry.)

HARDENING HIGH-SPEED STEEL

In forging use coke for fuel in the forge. Heat steel slowly and
thoroughly to a lemon heat. Do not forge at a lower heat. Do not
let the steel cool below a bright cherry red while forging. After
the tool is dressed, reheat to forging heat to remove the forging
strain, and lay on the floor until cold. Then have the tool rough
ground on a dry emery wheel.

FIG. 85.—Be sure to have a full yellow heat at the dotted
line. Remember this is a boring mill tool and will stand out in
the tool-post, and if you do not have a high thorough lemon heat,
your tool will snap off at the dotted line. (Ninety-five per cent
of all tools which break, have been forged at too low a heat or
at a heat not thorough to the center.)

FIG. 86.—Keep your high lemon forging heat up. If you forge
under a steam hammer, take light blows. Do not jam your tool into
shape. Put frequently back into the fire. Never let the high lemon
color go down and beyond the dotted line.

Page 181 For built-up
and bent tools special care should be taken that the forging heat does
not go below a bright cherry. For tools ¾ by 1½ or larger
where there is a big strain in forging, such as bending at angles
of about 45 deg. and building the tools up, they should be heated
to at least 1,700°F. Slowly and without much blast. For a ¾
by 1½ tool it should take about 10 min. with the correct blast
in a coke fire. Larger tools in proportion. They can then be bent
readily, but no attempt should be made to forge the steel further
without reheating to maintain the bright cherry red. This is essential,
as otherwise the tools crack in hardening or while in use.

FIG. 87.—Be sure that the tool is absolutely straight at the
bottom, so as to lie flat in the tool-post.

FIG. 88.—This is the finished forged tool, and let this grow
cold by itself, the slower the better. It is well to cool the tool
slowly in hot ashes, to remove all forging strain. You can now
grind the tool dry on a sharp emery wheel. The more you now finish
the tool in grinding, the less there is to come off after hardening.

In hardening place the tool in a coke fire (hollow fire if possible)
with a slow blast and heat gradually up to a white welding heat
on the nose of the tool. Then dip the white hot part only into
thin oil or hold in a strong cold air blast. When hardening in
oil do not hold the tool in one place but keep it moving so that
it cools as quickly as possible. It is not necessary to draw the
temper after hardening these tools.

FIG. 89.—This tool is ground, ready for hardening. Never
harden from the forging heat.

Page 182

FIG. 90.—Heat the nose of the tool only up to dotted line,
very slowly and thoroughly to an absolutely white welding heat, so
that it shows a trifle fused around the edges, and be very sure that
this fusing has gone thoroughly through the nose, otherwise the
fusing effect will be taken off after the second grinding. Note
the difference of the nose between this and Fig. 86.

FIG. 91.—Shows unnecessary roasting and drossing. Such
hardening requires a great amount of grinding and is not good.
After hardening grind carefully on a wet emery wheel, and be sure
that the wheel is sharp with a plentiful supply of water. Do not
force the grinding, otherwise the cold water striking the steel
heated up by friction, will crack the nose. Be sure that the grinding
wheel is sharp.

In grinding all tools should be ground as lightly as possible on a
soft wet Page 183
sandstone or on a wet emery wheel, and care should be taken not
to create any surface cracks, which are invariably the result of
grinding too forcibly. The foregoing illustrations, Figs. 84 to
91, with their captions, will be found helpful.

Special points of caution to be observed when hardening high-speed
steel.

Don't use a green coal fire; use coke, or build a hollow
fire.

Don't have the bed of the fire free from coal.

Don't hurry the heating for forging. The heating has to be
done very slowly and the forging heat has to be kept very high (a
full lemon color) heat and the tool has to be continually brought
back into the fire to keep the high heat up. When customers complain
about seams and cracks, in 9 cases out of 10, this has been caused
by too low a forging heat, and when the blacksmith complains about
tools cracking, it is necessary to read this paragraph to him.

Don't try to jam the tool into shape under a steam hammer
with one or two blows; take easy blows and keep the heat high.

Don't have the tool curved at the bottom; it must lie perfectly
flat in the tool post.

Don't harden from your forging heat; let the tool grow cold
or fairly cold. After forging you can rough grind the tool dry,
but not too forcibly.

Don't, for hardening, get more than the nose white hot.

Don't get the white heat on the surface only.

Don't hurry your heating for hardening; let the heat soak
thoroughly through the nose of the tool.

Don't melt the nose of the tool.

Don't, as a rule, dip the nose into water; this should be
done only for extremely hard material. It is dangerous to put the
nose into water for fear of cracking and when you do put the nose
into water put just 1/2 in. only of the extreme white hot part
into the water and don't keep it too long in the water; just a few
seconds, and then harden in oil. We do not recommend water hardening.

Don't grind too forcibly.

Don't grind dry after hardening.

Don't discolor the steel in grinding.

Don't give too much clearance on tools for cutting cast iron.

Don't start on cast iron with a razor edge on the tool.
Take an oil stone and wipe three or four times over the razor edge.

Don't use tool holder steel from bars without hardening the
nose of each individual tool bit.

Air-hardening Steels.—These steels are recommended
for boring, turning and planing where the cost of high-speed seems
excessive. They are also recommended for hard wood knives, for
roughing and finishing bronze and brass, and for hot bolt forging
dies. This steel cannot be cut or punched cold but can be shaped
and ground on abrasive wheels of various kinds.

It should be heated slowly and evenly for forging and kept Page 184 as evenly
heated at a bright red as possible. It should not be forged after
it cools to a dark red.

After the tool is made, heat it again to a bright red and lay it
down to cool in a dry place or it can be cooled in a cold, dry
air blast. Water must be kept away from it while it is hot.

Page 185
CHAPTER XI

FURNACES

There are so many standard furnaces now on the market that it is
not necessary to go into details of their design and construction
and only a few will be illustrated. Oil, gas and coal or coke are
most common but there is a steady growth of the use of electric
furnaces.

FIG. 92.—Standard lead pot furnace.

Page 186 Typical
Oil-fired Furnaces.—Several types of standard oil-fired
furnaces are shown herewith. Figure 92 is a lead pot furnace, Fig.
93 is a vertical furnace with a center column. This column reduces
the cubical contents to be heated and also supports the cover.

FIG. 93.—Furnace with center column.

A small tool furnace is shown in Fig. 94, which gives the construction
and heat circulation. A larger furnace for high-speed steel is
given in Fig. 95. The steel is supported above the heat, the lower
flame passing beneath the support.

For hardening broaches and long reamers and taps, the furnace shown
in Fig. 96 is used. Twelve jets are used, these coming in radially
to produce a whirling motion.

Page 187

FIG. 94.—Furnace for cutting tools.

FIG. 95.—High-speed steel furnace.

Oil and gas furnaces may be divided into three types: the open
heating chamber in which combustion takes place in the chamber
and directly over the stock; the semimuffle heating chamber in
which combustion takes place beneath the floor of the chamber from
which the hot gases pass into the chamber through suitable openings;
and the muffle heating chamber in which the heat entirely surrounds
the chamber but does not enter it. The open furnace is used for
forging, tool dressing and welding. The muffle furnace is used for
hardening dies, taps, cutters and similar Page 188 tools of either carbon or high-speed
steel. The muffle furnace is for spring hardening, enameling, assaying
and work where the gases of combustion may have an injurious effect
on the material.

FIG. 96.—Furnace for hardening broaches.

Page 189

FIG. 97.—Forging and welding furnace.

FIG. 98.—Semi-muffle furnace.

FIG. 99.—Muffle furnace.

Furnaces of these types of oil-burning furnaces are shown in Figs.
97, 98, and 99; these being made by the Gilbert & Barker
Manufacturing Company. The first has an air curtain formed Page 190 by jets
from the large pipe just below the opening, to protect the operator
from heat.

FIG. 100.—Gas fired furnace.

FIG. 101.—Car door type of annealing furnace.

Oil furnaces are also made for both high- and low-pressure air,
each having its advocates. The same people also make gas-fired
furnaces.

Several types of furnaces for various purposes are illustrated
Page 191 in Fig.
100 and 101. The first is a gas-fired hardening furnace of the
surface-combustion type.

A large gas-fired annealing furnace of the Maxon system is shown
in Fig. 101. This is large enough for a flat car to be run into
as can be seen. It shows the arrangement of the burners, the track
for the car and the way in which it fits into the furnace. These
are from the designs of the Industrial Furnace Corporation.

Before deciding upon the use of gas or oil, all sides of the problem
should be considered. Gas is perhaps the nearest ideal but is as a
rule more expensive. The tables compiled by the Gilbert & Barker
Manufacturing Company and shown herewith, may help in deciding the
question.

TABLE 27.—SHOWING COMPARISON OF OIL FUEL WITH VARIOUS
  GASEOUS FUELS
  	Heat units
per thousand
cubic
  feet
1,000,000	

 Natural gas	1,000,000

 Air gas (gas machine) 20 cp	815,500	

 Public illuminating gas, average	650,000	

 Water gas (from bituminous coal)	377,000	

 Water and producer gas, mixed	175,000	

 Producer gas	150,000	

Since a gallon of fuel oil (7 lb.) contains 133,000 heat units, the
following comparisons may evidently be made. At 5 cts. a gallon,
the equivalent heat units in oil would equal:

Heat units
per
  thousand
cubic feet
at $0.375	

 Natural gas	at $0.375	

 Air gas, 20 cp	at  0.307	

 Public illuminating gas, average	at  0.244	

 Water gas (from bituminous coal)	at  0.142	

 Water and producer gas, mixed	at  0.065	

 Producer gas	at  0.057	

Comparing oil and coal is not always simple as it depends on the
work to be done and the construction of the furnaces. The variation
rises from 75 to 200 gal. of oil to a ton of coal. For forging
and similar work it is probably safe to consider 100 gal. of oil
as equivalent to a ton of coal.

Then there is the saving of labor in handling both coal and ashes,
the waiting for fires to come up, the banking of fires and the dirt
and nuisance generally. The continuous operation possible with
oil adds to the output.

Page 192 When
comparing oil and gas it is generally considered that 4½ gal.
of fuel oil will give heat equivalent to 1,000 cu. ft. of coal
gas.

The pressure of oil and air used varies with the system installed.
The low-pressure system maintains a pressure of about 8 oz. on the
oil and draws in free air for combustion. Others use a pressure
of several pounds, while gas burners use an average of perhaps
1½ lb. of air to give best results.

The weights and volumes of solid fuels are: Anthracite coal, 55 to
65 lb. per cubic foot or 34 to 41 cubic feet per ton; bituminous
coal, 50 to 55 lb. per cubic foot or 41 to 45 cubic feet per ton;
coke, 28 lb. per cubic foot or 80 cubic feet per ton—the
ton being calculated as 2,240 lb. in each case.

A novel carburizing furnace that is being used by a number of people,
is built after the plan of a fireless cooker. The walls of the
furnace are extra heavy, and the ports and flues are so arranged
that when the load in the furnace and the furnace is thoroughly
heated, the burners are shut off and all openings are tightly sealed.
The carburization then goes on for several hours before the furnace
is cooled below the effective carburizing range, securing an ideal
diffusion of carbon between the case and the core of the steel
being carburized. This is particularly adaptable where simple steel
is used.

PROTECTIVE SCREENS FOR FURNACES

Workmen needlessly exposed to the flames, heat and glare from furnaces
where high temperatures are maintained suffer in health as well as
in bodily discomfort. This shows several types of shields designed
for the maximum protection of the furnace worker.

Bad conditions are not necessary; in almost every case means of relief
can be found by one earnestly seeking them. The larger forge shops
have adopted flame shields for the majority of their furnaces. Years
ago the industrial furnaces (particularly of the oil-burning variety)
were without shields, but the later models are all shield-equipped.
These shields are adapted to all of the more modern, heat-treating
furnaces, as well as to those furnaces in use for working forges;
and attention should be paid to their use on the former type since
the heat-treating furnaces are constantly becoming more numerous
as manufacturers find need of them in the many phases of munitions
making or similar work.

The heat that the worker about these furnaces must face may be
divided in general into two classes: there is first that heat due
to the flame and hot gases that the blast in the furnaces forces
out onto a man's body and face. In the majority of furnaces Page 193 this is by
far the most discomforting, and care must be taken to fend it and
turn it behind a suitable shield. The second class is the radiant
heat, discharged as light from the glowing interior of the furnace.
This is the lesser of the two evils so far as general forging furnaces
are concerned, but it becomes the predominating feature in furnaces
of large door area such as in the usual case-hardening furnaces. Here
the amount of heat discharged is often almost unbearable even for a
moment. This heat can be taken care of by interposing suitable, opaque
shields that will temporarily absorb it without being destroyed by
it, or becoming incandescent. Should such shields be so constructed
as to close off all of the heat, it might be impossible to work
around the furnace for the removal of its contents, but they can be
made movable, and in such a manner as to shield the major portion
of the worker's body.

First taking up the question of flame shields, the illustration,
Fig. 102, is a typical installation that shows the main features
for application to a forging machine or drop-hammer, oil-burning
furnace, or for an arched-over, coal furnace where the flame blows
out the front. This shield consists of a frame covered with sheet
metal and held by brackets about 6 in. in front of the furnace.
It will be noted that slotted holes make this frame adjustable
for height, and it should be lowered as far as possible when in
use, so that the work may just pass under it and into the furnace
openings.

Immediately below the furnace openings, and close to the furnace
frame will be noted a blast pipe carrying air from the forge-shop
fan. This has a row of small holes drilled in its upper side for
the entire length, and these direct a curtain of cold air vertically
across the furnace openings, forcing all of the flame, or a greater
portion of it, to rise behind the shield. Since the shield extends
above the furnace top there is no escape for this flame until it has
passed high enough to be of no further discomfort to the workman.

In this case fan-blast air is used for cooling, and this is cheaper
and more satisfactory because a great volume may be used. However,
where high-pressure air is used for atomizing the oil at the burner, and
nothing else is available, this may be employed—though naturally
a comparatively small pipe will be needed, in which minute holes are
drilled, else the volume of air used will Page 195 be too great for the compressor
economically to supply. Steam may also be employed for like service.

FIGS. 102 to 108.—Protective devices for furnace fronts.

The latest shields of this type are all made double, as illustrated,
with an inner sheet of metal an inch or two inside of the front. In
the illustration, A, Fig. 102, this inner sheet is smaller,
but some are now built the same size as the front and bolted to
it with pipe spacers between. The advantage of the double sheet
is that the inner one bears the brunt of the flame, and, if needs
be, burns up before the outer; while, if due to a heavy fire it
should be heated red at any point, the outer sheet will still be
much cooler and act as an additional shield to the furnace man.

Heavy Forging Practice.—In heavy forging practice
where the metal is being worked at a welding heat, the amount of
flame that will issue from an open-front furnace is so great that a
plain, sheet-steel front will neither afford sufficient protection
nor stand up in service. For such a place a water-cooled front is
often used. The general type of this front is illustrated in Fig.
103, and appears to have found considerable favor, for numbers of
its kind are scattered throughout the country.

In this case the shield is placed at a slight angle from the vertical,
and along the top edge is a water pipe with a row of small holes
through which sprays of water are thrown against it. This water runs
down in a thin sheet over the shield, cooling it, and is collected
in a trough connected with a run-off pipe at the bottom. The lower
blast-pipe arrangement is similar to the one first described.

There are several serious objections to this form of shield that
should lead to its replacement by a better type; the first is that
with a very hot fire, portions in the center may become so rapidly
heated that the steam generated will part the sheet of water and
cause it to flow from that point in an inverted V, and that section
will then quickly become red hot. Another feature is that after
the water and fire are shut down for the night the heat of the
furnace can be great enough to cause serious warping of the surface
of the shield so that the water will no longer cover it in a thin,
uniform sheet.

After rigging up a big furnace with a shield of this type several
years ago, its most serious object was found in the increase of
the water bill of the plant. This was already of large proportions,
but it had suddenly jumped to the extent of several hundred Page 196 dollars.
Investigation soon disclosed the fact that this water shield was one
of the main causes of the added cost of water. A little estimating
of the amount of water that can flow through a 1/2-in. pipe under
30-lb. pressure, in the course of a day, will show that this amount
at 10 cts. per 1,000 gal., can count up rather rapidly.

Figure 103 is a section through a portion of the furnace front and
shield showing all of the principal parts. This shield consists
essentially of a very thin tank, about 2½ in. between walls,
and filled with water. Like other shields it is fitted with an
adjustment, that it may be raised and lowered as the work demands.
The tank having an open top, the water as it absorbs heat from
the flame will simply boil away in steam; and only a small amount
will have to be added to make up for that which has evaporated.
The water-feed pipe shown at F ends a short distance above
the top of the tank so that just how much water is running in may
readily be seen.

An overflow pipe is provided at O which aids in maintaining
the water at the proper height, as a sufficient quantity can always
be permitted to run in, to avoid any possibility of the shield ever
boiling dry; at the same time the small excess can run off without
danger of an overflow. The shield illustrated in Fig. 104 has been
in constant use for over two years, giving greater satisfaction
than any other of which the writer has known. It might also be
noted that this shield was made with riveted joints, the shop not
having a gas-welding outfit. To flange over the edges and then
weld them with an acetylene torch would be a far more economical
procedure, and would also insure a tight and permanent joint.

The water-cooled front shown in Fig. 105 is an absurd effort to
accomplish the design of a furnace that will provide cool working
conditions. This front was on a bolt-heating furnace using hard
coal for fuel; and it may be seen that it takes the place of all
of the brickwork that should be on that side. Had this been nothing
more than a very narrow water-cooled frame, with brickwork below
and supporting bricks above, put in like the tuyeres in a foundry
cupola, the case would have been somewhat different, for then it
would have absorbed a smaller proportion of the heat.

A blacksmith who knows how a piece of cold iron laid in a small
welding furnace momentarily lowers the temperature, will appreciate
the enormous amount of extra heat that must be maintained in the
central portion of this furnace to make up Page 197 for the constant chilling effect
of the cold wall. Moreover, since there would have been serious
trouble had steam generated in this front, a steady stream of water
had to be run through it constantly to insure against an approach
to the boiling point. This is illustrated because of its absurdity,
and as a warning of something to avoid.

Water-cooled, tuyere openings, as mentioned above, which support
brick side-walls of the furnace, have proved successful for coal
furnaces used for forging machine and drop-hammer heating, since
they permit a great amount of work to be handled through their
openings without wearing away as would a brick arch. Great care
should be exercised properly to design them so that a minimum amount
of the cold tuyere will be in contact with the interior of the
furnace, and all interior portions possible should be covered by
the bricks. However, a discussion of these points will hardly come
in the flame-shield class, although they can be made to do a great
deal toward relieving the excessive heat to be borne by the furnace
worker.

Flange Shields for Furnaces.—Such portable flame shields
as the one illustrated in Fig. 106 may prove serviceable before
furnaces required for plate work, where the doors are often only
opened for a moment at a time. This shield can be placed far enough
in front of the furnace, that it will be possible to work under
it or around it, in removing bulky work from the furnace, and yet
it will afford the furnace tender some relief from the excessive
glare that will come out the wide-opened door. To have this shield
of light weight so that it may be readily pushed aside when not
wanted, the frame may be made up of pipe and fittings, and a piece
of thin sheet steel fastened in the panel by rings about the frame.

About the most disagreeable task in a heat-treating shop is the
removal of the pots from the case-hardening furnaces; these must
be handled at a bright red heat in order that their contents may be
dumped into the quenching tank with a minimum-time contact with the
air, and before they have cooled sufficiently to require reheating.
Facing the heat before the large open doors of the majority of
these furnaces, in a man-killing task even when the weather is
moderately cool. The boxes soon become more or less distorted,
and then even the best of lifting devices will not remove a hot
pot without several minutes labor in front of the doors.

In Fig. 107 is shown a method of arranging a shield on one Page 198 type of
charging and removing truck. This shield cannot afford more than
a partial protection to the body of the furnace tender, because
he must be able to see around it, and in some cases even push it
partly through the door of the furnace, but even small as it is it
may still afford some welcome protection. The great advantage in
this case of having the shield on the truck instead of stationary
in front of the furnace, is that it still affords protection as
long as the hot pot is being handled through the shop on its way
to the quenching tank.

It might be interesting to many engaged in the heat-treating or
case hardening of steel parts, to make a special note of the design
of the truck that is illustrated in connection with the shield;
the general form is shown although the actual details for the
construction of such a truck are lacking; these being simple, may be
readily worked out by anyone wishing to build one. This is considered
to be one of the quickest and easiest operated devices for the
removal of this class of work from the furnace. To be sure it may
only be used where the floor of the furnace has been built level
with the floor of the room, but many of the modern furnaces of
this class are so designed.

The pack-hardening pots are cast with legs, from two to three inches
high, to permit the circulation of the hot gases, and so heat more
quickly. Between these legs and under the body of the pot, the two
forward prongs of the truck are pushed, tilting the outer handle
to make these prongs as low as possible. The handle is then lowered
and, as it has a good leverage, the pot is easily raised from the
floor, and the truck and its load rolled out.

Heating of Manganese Steel.—Another form of heat-treating
furnace is that which is used for the heating of manganese and
other alloy steels, which after having been brought to the proper
heat are drawn from the furnace into an immediate quenching tank.
With manganese steel in particular, the parts are so fragile and
easily damaged while hot that it is frequent practice to have a
sloping platform immediately in front of the furnace door down
which the castings may slide into a tank below the floor level.
Such a furnace with a quenching tank in front of its door is shown
in Fig. 108.

These tanks are covered with plates while charging the furnace and
the cold castings are placed in a moderately cool furnace. Since some
of these steels must not be charged into a furnace where the heat is
