Repository: GITenberg/The-Working-of-SteelAnnealing-Heat-Treating-and-Hardening-of-Carbon-and-Alloy-Steel_20282

=====================

The Working of SteelAnnealing, Heat Treating and Hardening of Carbon and Alloy Steel
=====================


This is a git repository of the source files for the book The Working of SteelAnnealing, Heat Treating and Hardening of Carbon and Alloy Steel by Colvin, Fred H. (Fred Herbert) Juthe, K. A. (Kristian A.). This book is in the Public Domain, see the LICENSE file for details.

Found an error?
===============
If you find an error in a book in GITenberg, you can report it by clicking the Issues tab in this book’s repository. Please copy-and-paste the entire sentence that contains the error, and what the text should read.

File: 20282-8.txt (part 7 of 12)
Project Gutenberg's The Working of Steel, by Fred H. Colvin and A. Juthe
  Diameter      Surface per
  of sphere    pound of steel
     _X_            _Y_
    8 in.       2.648 sq. in.
    6 in.       3.531 sq. in.
    4 in.       5.294 sq. in.
    3 in.       7.062 sq. in.
    2 in.      10.61  sq. in.
_XY_ = 21.185.

TABLE 21.--ROUND

  Diameter      Surface per
  of round     pound of steel
    _X_             _Y_
  8.0  in.      1.765 sq. in.
  6.0  in.      2.354 sq. in.
  5.0  in.      2.829 sq. in.
  4.0  in.      3.531 sq. in.
  3.0  in.      4.708 sq. in.
  2.0  in.      7.062 sq. in.
  1.0  in.     14.125 sq. in.
  0.5  in.     28.25  sq. in.
  0.25 in.     56.5   sq. in.
_XY_ = 14.124.

TABLE 22.--FLAT

  Thickness     Surface per
   of flat     pound of steel
     _X_            _Y_
  8.0  in.     0.8828 sq. in.
  6.0  in.     1.177  sq. in.
  5.0  in.     1.412  sq. in.
  4.0  in.     1.765  sq. in.
  3.0  in.     2.345  sq. in.
  2.0  in.     3.531  sq. in.
  1.0  in.     7.062  sq. in.
  0.5  in.    14.124  sq. in.
  0.25 in.    28.248 sq. in.
_XY_ = 7.062.

Having once determined the physical qualities of a certain specimen,
and found its position on the curve we have the means to predict the
decrease of physical qualities on larger specimens which receive
the same heat treatment.

When the surfaces of the unit weight as outlined in the foregoing
tables are plotted as ordinates and the corresponding diameters as
abscissæ, the resulting curve is a hyperbola and follows the law
_XY = C_. In making these calculations the radii or one-half of
the thickness need only to be taken into consideration as the heat
is conducted from the center of the body to the surface, following
the shortest path.

The equations for the different shapes are as follows:

  For flats   _XY_ =  7.062
  For rounds  _XY_ = 14.124
  For spheres _XY_ = 21.185

It will be noted that the constants increase in a ratio of 1, 2,
and 3, and the three bodies in question will increase in hardness
on being quenched in the same ratio, it being understood that the
diameter of the sphere and round and thickness of the flat are
equal.

Relative to shape, it is interesting to note that rounds, squares,
octagons and other three axial bodies, with two of their axes equal,
have the same surface for the unit weight.

For example:

      Size     Length    Surface      Weight    Surface for 1 lb.
  2 in. Sq.    12 in.  96.0 sq. in.  13.60 lb.  7.06 sq. in.
  2 in. Round  12 in.  75.4 sq. in.  10.68 lb.  7.06 sq. in.

Although this discussion is at present based upon mathematical
analysis, it is hoped that it will open up a new field of investigation
in which but little work has been done, and may assist in settling
the as yet unsolved question of the effect of size and shape in
the heat treatment of steel.

HEAT-TREATING EQUIPMENT AND METHODS FOR MASS PRODUCTION

The heat-treating department of the Brown-Lipe-Chapin Company,
Syracuse, N. Y., runs day and night, and besides handling all the
hardening of tools, parts of jigs, fixtures, special machines and
appliances, carburizes and heat-treats every month between 150,000
and 200,000 gears, pinions, crosses and other components entering
into the construction of differentials for automobiles.

The treatment of the steel really begins in the mill, where the
steel is made to conform to a specific formula. On the arrival
of the rough forgings at the Brown-Lipe-Chapin factory, the first
of a long series of inspections begins.

ANNEALING METHOD.--Forgings which are too hard to machine are put
in pots with a little charcoal to cause a reducing atmosphere and
to prevent scale. The covers are then luted on and the pots placed
in the furnace. Carbon steel from 15 to 25 points is annealed at
1,600°F. Nickel steel of the same carbon and containing in addition
3-1/2 per cent nickel is annealed at 1,450°F. When the pots are
heated through, they are rolled to the yard and allowed to cool.
This method of annealing gives the best hardness for quick machining.

The requirements in the machine operations are very rigid and, in
spite of great care and probably the finest equipment of special
machines in the world, a small percentage of the product fails
to pass inspection during or at the completion of the machine
operations. These pieces, however, are not a loss, for they play
an important part in the hardening process, indicating as they do
the exact depth of penetration of the carburizing material and
the condition of both case and core.

HEAT-TREATING DEPARTMENT.--The heat-treating department occupies an
L-shaped building. The design is very practical, with the furnace
and the floor on the same level so that there is no lifting of
heavy pots. Fuel oil is used in all the furnaces and gives highly
satisfactory results. The consumption of fuel oil is about 2 gal.
per hour per furnace.

The work is packed in the pots in a room at the entrance to the
heat-treatment building. Before packing, each gear is stamped with
a number which is a key to the records of the analysis and complete
heat treatment of that particular gear. Should a question at any time
arise regarding the treatment of a certain gear, all the necessary
information is available if the number on the gear is legible. For
instance, date of treatment, furnace, carburizing material, position
of the pot in the furnace, position of gear in pot, temperature of
furnace and duration of treatment are all tabulated and filed for
reference.

After marking, all holes and parts which are to remain uncarburized
are plugged or luted with a mixture of kaolin and Mellville gravel
clay, and the gear is packed in the carburizing material. Bohnite,
a commercial carburizing compound is used exclusively at this plant.
This does excellent work and is economical. Broadly speaking, the
economy of a carburizing compound depends on its lightness. The
space not occupied by work must be filled with compound; therefore)
other things being equal, a compound weighing 25 lb. would be worth
more than twice as much as one weighing 60 lb. per cubic foot. It
has been claimed that certain compounds can be used over and over
again, but this is only true in a limited way, if good work is
required. There is, of course, some carbon in the compound after
the first use, but for first-class work, new compound must be used
each time.

THE PACKING DEPARTMENT.--In Fig. 56 is shown the packing pots where
the work is packed. These are of malleable cast iron, with an internal
vertical flange around the hole _A_. This fits in a bell on the
end of the cast-iron pipe _B_, which is luted in position with
fireclay before the packing begins. At _C_ is shown a pot ready
for packing. The crown gears average 10 to 12 in. in diameter and
weigh about 11 lb. each. When placed in the pots, they surround
the central tube, which allows the heat to circulate. Each pot
contains five gears. Two complete scrap gears are in each furnace
(_i.e._, gears which fail to pass machining inspection), and at
the top of front pot are two or more short segments of scrap gear,
used as test pieces to gage depth of case.

[Illustration: FIG. 56.--Packing department and special pots.]

After filling to the top with compound, the lid _D_ is luted on.
Ten pots are then placed in a furnace. It will be noted that the
pots to the right are numbered 1, 2, 3, 4, indicating the position
they are to occupy in the furnace.

The cast-iron ball shown at _E_ is small enough to drop through
the pipe _B_, but will not pass through the hole _A_ in the bottom
of the pot. It is used as a valve to plug the bottom of the pot
to prevent the carburizing compound from dropping through when
removing the carburized gears to the quenching bath.

Without detracting from the high quality of the work, the metallurgist
in this plant has succeeded in cutting out one entire operation
and reducing the time in the hardening room by about 24 hr.

Formerly, the work was carburized at about 1,700°F. for 9 hr. The
pots were then run out into the yard and allowed to cool slowly.
When cool, the work was taken out of the pots, reheated and quenched
at 1,600°F. to refine the core. It was again reheated to 1,425°F.
and quenched to refine the case. Finally, it was drawn to the proper
temper.

SHORT METHOD OF TREATMENT.--In the new method, the packed pots are
run into the case-hardening furnaces, which are heated to 1,600°F.
On the insertion of the cold pots, the temperature naturally falls.
The amount of this fall is dependent upon a number of variables,
but it averages nearly 500°F. as shown in the pyrometer chart,
Fig. 61. The work and furnace must be brought to 1,600°F. Within
2-1/2 hr.; otherwise, a longer time will be necessary to obtain
the desired depth of case. On this work, the depth of case required
is designated in thousandths, and on crown gears, the depth in
0.028 in. Having brought the work to a temperature of 1,600°F.
the depth of case mentioned can be obtained in about 5-1/2 hr. by
maintaining this temperature.

As stated before, at the top of each pot are several test pieces
consisting of a whole scrap gear and several sections. After the
pots have been heated at 1,600°F. for about 5-1/4 hr., they are
removed, and a scrap-section test-piece is quenched direct from
the pot in mineral oil at _not more than_ 100°F. The end of a tooth
of this is then ground and etched to ascertain the depth of case.
As these test pieces are of exactly the same cross-section as the
gears themselves, the carburizing action is similar. When the depth
of case has been found from the etched test pieces to be satisfactory,
the pots are removed. The iron ball then is dropped into the tube
to seal the hole in the bottom of the pot; the cover and the tube
are removed, and the gears quenched direct from the pot in mineral
oil, which is kept at a temperature not higher than 100°F.

THE EFFECT.--The heating at 1,600°F. gives the first heat treatment
which refines the core, which under the former high heat (1,700°F.)
was rendered coarsely crystalline. All the gears, including the
scrap gears, are quenched direct from the pot in this manner.

The gears then go to the reheating furnaces, situated in front of
a battery of Gleason quenching machines. These furnaces accommodate
from 12 to 16 crown gears. The carbon-steel gears are heated in a
reducing atmosphere to about 1,425°F. (depending on the carbon
content) placed in the dies in the Gleason quenching machine, and
quenched between dies in mineral oil at less than 100°F. The test
gear receives exactly the same treatment as the others and is then
broken, giving a record of the condition of both case and core.

AFFINITY OF NICKEL STEEL FOR CARBON.--The carbon- and nickel-steel
gears are carburized separately owing to the difference in time
necessary for their carburization. Practically all printed information
on the subject is to the effect that nickel steel takes longer to
carburize than plain carbon steel. This is directly opposed to
the conditions found at this plant. For the same depth of case,
other conditions being equal, a nickel-steel gear would require
from 20 to 30 min. less than a low carbon-steel gear.

From the quenching machines, the gears go to the sand-blasting
machines, situated in the wing of the heat-treating building, where
they are cleaned. From here they are taken to the testing department.
The tests are simple and at the same time most thorough.

TESTING AND INSPECTION OF HEAT TREATMENT.--The hard parts of the
gear must be so hard that a new mill file does not bite in the
least. Having passed this file test at several points, the gears go
to the center-punch test. The inspector is equipped with a wooden
trough secured to the top of the bench to support the gear, a number
of center punches (made of 3/4-in. hex-steel having points sharpened
to an angle of 120 deg.) and a hammer weighing about 4 oz. With
these simple tools, supplemented by his skill, the inspector can
_feel_ the depth and quality of the case and the condition of the
core. The gears are each tested in this way at several points on
the teeth and elsewhere, the scrap gear being also subjected to
the test. Finally, the scrap gear is securely clamped in the
straightening press shown in Fig. 57. With a 3-1/2-lb. hammer and
a suitable hollow-ended drift manipulated by one of Sandow's
understudies, teeth are broken out of the scrap gear at various
points. These give a record confirming the center-punch tests,
which, if the angle of the center punch is kept at 120 deg. and
the weight of the hammer and blow are uniform, is very accurate.

After passing the center-punch test the ends of the teeth are peened
lightly with a hammer. If they are too hard, small particles fly
off. Such gears are drawn in oil at a temperature of from 300 to
350°F., depending on their hardness. Some builders prefer to have
the extreme outer ends of the teeth drawn somewhat lower than the
rest. This drawing is done on gas-heated red-hot plates, as shown
at _A_ in Fig. 58.

[Illustration: FIG. 57.--Press for holding test gears for breaking.]

Nickel steel, in addition to all the tests given to carbon steel,
is subjected to a Brinell test. For each steel, the temperature
and the period of treatment are specific. For some unknown reason,
apparently like material with like treatment will, in isolated
cases, not produce like results. It then remains for the treatment
to be repeated or modified, but the results obtained during inspection
form a valuable aid to the metallurgist in determining further
treatment.

TEMPERATURE RECORDING AND REGULATION.--Each furnace is equipped
with pyrometers, but the reading and recording of all temperatures
are in the hands of one man, who occupies a room with an opening
into the end of the hardening department. The opening is about 15
ft. above the floor level. On each side of it, easily legible from
all of the furnaces, is a board with the numbers of the various
furnaces, as shown in Figs. 59 and 60. Opposite each furnace number
is a series of hooks whereon are hung metal numbers representing the
pyrometer readings of the temperature in that particular furnace.
Within the room, as shown in Fig. 60, the indicating instrument
is to the right, and to the left is a switchboard to connect it
with the thermo-couples in the various furnaces. The boards shown
to the right and the left swing into the room, which enables the
attendant easily to change the numbers to conform to the pyrometer
readings. Readings of the temperatures of the carburizing furnaces
are taken and tabulated every ten minutes. These, numbered 1 to
10, are shown on the board to the right in Fig. 59. The card shown
in Fig. 61 gives such a record. These records are filed away for
possible future reference.

[Illustration: FIG. 58.--Gas heated drawing plate for tooth ends.]

The temperatures of the reheating furnaces, numbered from 1 to
26 and shown on the board to the left in Fig. 59, are taken every
5 min.

Each furnace has a large metal sign on which is marked the temperature
at which the furnace regulator is required to keep his heat. As
soon as any variation from this is posted on the board outside
the pyrometer room, the attendant sees it and adjusts the burners
to compensate.

[Illustration: FIG. 59.--Pyrometer recording room.]

[Illustration: FIG. 60.--Inside of Pyrometer switch room.]

DIES FOR GLEASON TEMPERING MACHINES.--In Fig. 62 is shown a set
of dies for the Gleason tempering machine. These accurately made
dies fit and hold the gear true during quenching, thus preventing
distortion.

[Illustration: FIG. 61.--Carburizing furnace record.]

Referring to Fig. 62, the die _A_ has a surface _B_ which fits the
face of the teeth of the gear _C_. This surface is perforated by
a large number of holes which permit the quenching oil to circulate
freely. The die _A_ is set in the upper end of the plunger _A_
of the tempering machine, shown in Fig. 63, a few inches above
the surface of the quenching oil in the tank _N_. Inside the die
_A_ are the centering jaws _D_, Fig. 62, which are an easy fit
for the bore of the gear _C_. The inner surface of the centering
jaws is in the shape of a female cone. The upper die is shown at
_E_. In the center (separate from it, but a snug sliding fit in
it) is the expander _G_, which, during quenching, enters the taper
in the centering jaws _D_, expanding them against the bore of the
gear _C_. The faces _F_ of the upper die _E_ fit two angles at the
back of the gear and are grooved for the passage of the quenching
oil. The upper die _E_ is secured to the die carrier _B_, shown in
Fig. 9, and inside the die is the expander _G_, which is backed
up by compression springs.

[Illustration: FIG. 62.--Dies for Gleason gear-hardening machine.]

HARDENING OPERATION.--Hardening a gear is accomplished as follows:
The gear is taken from the furnace by the furnaceman and placed in
the lower die, surrounding the centering jaws, as shown at _H_ in
Fig. 62 and _C_ in Fig. 63. Air is then turned into the cylinder
_D_, and the piston rod _E_, the die carrier _B_, the top die _F_
and the expander _G_ descend. The pilot _H_ enters a hole in the
center of the lower die, and the expander _G_ enters the centering
jaws _I_, causing them to expand and center the gear _C_ in the
lower die. On further advance of the piston rod _E_, the expander
_G_ is forced upward against the pressure of the springs _J_ and
the upper die _F_ comes in contact with the upper surface of the
gear. Further downward movement of the dies, which now clamp the
work securely, overcomes the resistance of the pressure weight
_K_ (which normally keeps up the plunger _A_), and the gear is
submerged in the oil. The quenching oil is circulated through a
cooling system outside the building and enters the tempering machine
through the inlet pipe _L_. When the machine is in the position
shown, the oil passes out through the ports _M_ in the lower plunger
to the outer reservoir _N_, passing to the cooling system by way of
the overflow _O_. When the lower plunger _A_ is forced downward,
the ports _M_ are automatically closed and the cool quenching oil
from the inlet pipe _L_, having no other means of escape, passes
through the holes in the lower die and the grooves in the upper,
circulating in contact with the surfaces of the gear and passes to
the overflow. When the air pressure is released, the counterweights
return the parts to the positions shown in Fig. 63, and the operator
removes the gear.

[Illustration: FIG. 63.--Gleason tempering machine.]

The gear comes out uniformly hard all over and of the same degree of
hardness as when tempered in an open tank. The output of the machine
depends on the amount of metal to be cooled, but will average from
8 to 16 per hour. Each machine is served by one man, two furnaces
being required to heat the work. A slight excess of oil is used
in the firing of the furnaces to give a reducing atmosphere and
to avoid scale.

[Illustration: FIG. 64.--Hardening and shrinking sleeves.]

CARBURIZING LOW-CARBON SLEEVES.--Low-carbon sleeves are carburized
and pushed on malleable-iron differential-case hubs. Formerly,
these sleeves were given two treatments after carburization in
order to refine the case and the core, and then sent to the grinding
department, where they were ground to a push fit for the hubs. After
this they were pushed on the hubs. By the method now employed,
the first treatment refines the core, and on the second treatment,
the sleeves are pushed on the hub and at the same time hardened.
This method cuts out the internal grinding time, pressing on hubs,
and haulage from one department to another. Also, less work is
lost through splitting of the sleeves.

The machine for pushing the sleeves on is shown in Fig. 64. At
_A_ is the stem on which the hot sleeve _B_ is to be pushed. The
carburized sleeves are heated in an automatic furnace, which takes
them cold at the back and feeds them through to the front, by which
time they are at the correct temperature. The loose mandrel _C_
is provided with a spigot on the lower end, which fits the hole
in the differential-case hub. The upper end is tapered as shown
and acts as a pilot for the ram _D_. The action of pushing on and
quenching is similar to the action of the Gleason tempering machine,
with the exception that water instead of oil is used as a quenching
medium. The speed of operation depends on a number of variables,
but from 350 to 500 can be heated and pressed on in 11 hr.

CYANIDE BATH FOR TOOL STEELS.--All high-carbon tool steels are
heated in a cyanide bath. With this bath, the heat can be controlled
within 3 deg. The steel is evenly heated without exposure to the
air, resulting in work which is not warped and on which there is no
scale. The cyanide bath is, of course, not available for high-speed
steel because of the very high temperatures necessary.

DROP FORGING DIES

The kind of steel used in the die of course influences the heat
treatment it is to receive, but this also depends on the kind of
work the die is to perform. If the die is for a forging which is
machined all over and does not have to be especially close to size,
where a variation of 1/16 in. is not considered excessive, a low
grade steel will be perfectly satisfactory.

In cases of fine work, however, where the variation cannot be over
0.005 to 0.01 in. we must use a fine steel and prevent its going
out of shape in the heating and quenching. A high quality crucible
steel is suggested with about the following analysis: Carbon 0.75
per cent, manganese 0.25 per cent, silicon 0.15 per cent, sulphur
0.015 per cent, and phosphorus 0.015 per cent. Such a steel will
have a decalescent point in the neighborhood of 1,355°F. and for
the size used, probably in a die of approximately 8 in., it will
harden around 1,450°F.

To secure best results care must be taken at every step. The block
should be heated slowly to about 1,400°F., the furnace closed tight
and allowed to cool slowly in the furnace itself. It should not
soak at the high temperature.

After machining, and before it is put in the furnace for hardening,
it should be slowly preheated to 800 or 900°F. This can be done in
several ways, some putting the die block in front of the open door
of a hardening furnace and keeping the furnace at about 1,000°F.
The main thing is to heat the die block very slowly and evenly.

The hardening heat should be very slow, 7 hr. being none too long
for such a block, bringing the die up gradually to the quenching
temperature of 1,450°. This should be held for 1/2 hr. or even a
little more, when the die can be taken out and quenched. There
should be no guess work about the heating, a good pyrometer being
the only safe way of knowing the correct temperature.

The quenching tank should be of good size and have a spray or stream
of water coming up near the surface. Dip the die block about 3 in.
deep and let the stream of water get at the face so as to play
on the forms. By leaving the rest of the die out of the water,
moving the die up and down a trifle to prevent a crack at the line
of immersion, the back of the block is left tough while the face
is very hard. To overcome the tendency to warp the face it is a
good plan to pour a little water on the back of the die as this
tends to even up the cooling. The depth to which the die is dipped
can be easily regulated by placing bars across the tank at the
proper depth.

After the scleroscope shows the die to be properly hardened, which
means from 98 to 101, the temper should be drawn as soon as convenient.
A lead pot in which the back of the die can be suspended so as
to heat the back side, makes a good method. Or the die block can
be placed back to the open door of a furnace. On a die of this
size it may take several hours to draw it to the desired temper.
This can be tested while warm by the scleroscope method, bearing
in mind that the reading will not be the same as when cold. If
the test shows from 76 to 78 while warm, the hardness when cold
will be about 83, which is about right for this work.

S. A. E. HEAT TREATMENTS

The Society of Automotive Engineers have adopted certain heat treatments
to suit different steels and varying conditions. These have already
been referred to on pages 39 to 41 in connection with the different
steels used in automobile practice. These treatments are designated
by letter and correspond with the designations in the table.

HEAT TREATMENTS

_Heat Treatment A_

After forging or machining:
  1. Carbonize at a temperature between 1,600°F. and 1,750°F.
     (1,650-1,700°F. desired.)
  2. Cool slowly or quench.
  3. Reheat to 1,450-1,500°F. and quench.

_Heat Treatment B_

After forging or machining:
  1. Carbonize between 1,600°F. and 1,750°F. (1,650-1,700°F.
     Desired.)
  2. Cool slowly in the carbonizing mixture.
  3. Reheat to 1,550-1,625°F.
  4. Quench.
  5. Reheat to 1,400-1,450°F.
  6. Quench.
  7. Draw in hot oil at 300 to 450°F., depending upon the degree of
     hardness desired.

_Heat Treatment D_

After forging or machining:
  1. Heat to 1,500-1,600°F.
  2. Quench.
  3. Reheat to 1,450-1,500°F.
  4. Quench.
  5. Reheat to 600-1,200°F. and cool slowly.

_Heat Treatment E_

After forging or machining:
  1. Heat to 1,500-1,550°F.
  2. Cool slowly.
  3. Reheat to 1,450-1,500°F.
  4. Quench.
  5. Reheat to 600-1,200°F. and cool slowly.

_Heat Treatment F_

After shaping or coiling:
  1. Heat to 1,425-1,475°F.
  2. Quench in oil.
  3. Reheat to 400-900°F., in accordance with temper desired and cool
     slowly.

_Heat Treatment G_

After forging or machining:
  1. Carbonize at a temperature between 1,600°F. and 1,750°F.
     (1,650-1,700°F. desired).
  2. Cool slowly in the carbonizing mixture.
  3. Reheat to 1,500-1,550°F.
  4. Quench.
  5. Reheat to 1,300-1,400°F.
  6. Quench.
  7. Reheat to 250-500°F. (in accordance with the necessities of the case)
     and cool slowly.

_Heat Treatment H_

After forging or machining:
  1. Heat to 1,500-1,600°F.
  2. Quench.
  3. Reheat to 600-1,200°F. and cool slowly.

_Heat Treatment K_

After forging or machining:
  1. Heat to 1,500-1,550°F.
  2. Quench.
  3. Reheat to 1,300-1,400°F.
  4. Quench.
  5. Reheat to 600-1,200°F. and cool slowly.

_Heat Treatment L_

After forging or machining:
  1. Carbonize between 1,600°F. and 1,750°F. (1,650-1,700°F. desired).
  2. Cool slowly in the carbonizing mixture.
  3. Reheat to 1,400-1,500°F.
  4. Quench.
  5. Reheat to 1,300-1,400°F.
  6. Quench.
  7. Reheat to 250-500°F. and cool slowly.

_Heat Treatment M_

After forging or machining:
  1. Heat to 1,450-1,500°F.
  2. Quench.
  3. Reheat to 500-1.250°F. and cool slowly.

_Heat Treatment P_

After forging or machining:
  1. Heat to 1,450-1,500°F.
  2. Quench.
  3. Reheat to 1,375-1,450°F. slowly.
  4. Quench.
  5. Reheat to 500-1,250°F. and cool slowly.

_Heat Treatment Q_

After forging:
  1. Heat to 1,475-1,525°F. (Hold at this temperature one-half hour,
     to insure thorough heating.)
  2. Cool slowly.
  3. Machine.
  4. Reheat to 1,375-1,425°F.
  5. Quench.
  6. Reheat to 250-550°F. and cool slowly.

_Heat Treatment R_

After forging:
  1. Heat to 1,500-1,550°F.
  2. Quench in oil.
  3. Reheat to 1,200-1,300°F. (Hold at this temperature three hours.)
  4. Cool slowly.
  5. Machine.
  6. Reheat to 1,350-1,450°F.
  7. Quench in oil.
  8. Reheat to 250-500°F. and cool slowly.

_Heat Treatment S_

After forging or machining:
  1. Carbonize at a temperature between 1,600 and 1,750°F.
     (1,650-1,700°F. Desired.)
  2. Cool slowly in the carbonizing mixture.
  3. Reheat to 1,650-1,750°F.
  4. Quench.
  5. Reheat to 1,475-1,550°F.
  6. Quench.
  7. Reheat to 250-550°F. and cool slowly.

_Heat Treatment T_

After forging or machining:
  1. Heat to 1,650-1,750°F.
  2. Quench.
  3. Reheat to 500-1,300°F. and cool slowly.

_Heat Treatment U_

After forging:
  1. Heat to 1,525-1,600°F. (Hold for about one-half hour.)
  2. Cool slowly.
  3. Machine.
  4. Reheat to 1,650-1,700°F.
  5. Quench.
  6. Reheat to 350-550°F. and cool slowly.

_Heat Treatment V_

After forging or machining:
  1. Heat to 1,650-1,750°F.
  2. Quench.
  3. Reheat to 400-1,200°F. and cool slowly.

RESTORING OVERHEATED STEEL

The effect of heat treatment on overheated steel is shown graphically
in Fig. 65 to the series of illustrations on pages 137 to 144. This
was prepared by Thos. Firth & Sons, Ltd., Sheffield, England.

[Illustration: FIG. 65.--Chart of changes due to heating and cooling.]

The center piece Fig. 65 represents a block of steel weighing about
25 lb. The central hole accommodated a thermo-couple which was attached
to an autographic recorder. The curve is a copy of the temperature
record during heating and cooling. Into the holes in the side of
the block small pegs of overheated mild steel were inserted. One
peg was withdrawn and quenched at each of the temperatures indicated
by the numbered arrows, and after suitable preparation these pegs
were photographed in order to show the changes in structure taking
place during heating and cooling operations. The illustrations here
reproduced are selected from those photographs with the object
of presenting pictorially the changes involved in the refining of
overheated steel or steel castings. Figures 66 to 79 with their
captions show much that is of value to steel users.

[Illustration: FIG. 66.--The structure of overheated mild steel
from which all the pegs were made (magnified 25 diameters). The
pegs withdrawn at 720°C., or earlier, had this structure and were
quite soft.]

[Illustration: FIG. 67.--Peg withdrawn at 750°C. (magnified 25
diameters). The structure is apparently unaltered, but the peg was
hard and, unlike the earlier ones, would not bend double.]

[Illustration: FIG. 68.--A portion of 66 magnified 200 diameters
to show that the dark (pearlite) areas are laminated.]

[Illustration: FIG. 69.--A portion of 67 magnified 200 diameters,
showing that pearlite areas are no longer laminated and providing
reason for observed hardness.]

[Illustration FIG. 70.--Peg withdrawn at 780°C. (magnified 25
diameters), showing inter-diffusion of transformed pearlite and
ferrite areas.]

[Illustration: FIG. 71.--Peg withdrawn at 800°C. (magnified 25
diameters), showing inter-diffusion so far advanced that the original
outline of the crystals is now only faintly suggested.]

[Illustration: FIG. 72.--Peg withdrawn at 850°C. (magnified 100
diameters) after inter-diffusion was completed. Note the regular
outlines and the small size of the crystals as compared with 67.]

[Illustration: FIG. 73.--To facilitate comparison 67 was enlarged
to the same magnification as 62, and the one superimposed on the
other. The single large crystal occupied as much space as 8,000
of the smaller ones.]

[Illustration: FIG. 74.--The peg withdrawn on cooling at 800°C.
(magnified 100 diameters) shows the first reappearance of free
ferrite. All pegs withdrawn at higher temperatures were like Fig.
72.]

[Illustration: FIG. 75.--Peg withdrawn after cooling to 760°C. The
increased amount of free ferrite arranges itself about the crystals
as envelopes.]

[Illustration: FIG. 76.-Peg withdrawn after cooling to 740°C.]

[Illustration: FIG. 77.--Peg withdrawn after cooling to 670°C.
(magnified 800 diameters). Just at this moment the lamination of
pearlite, which now occupied its original area, was taking place.
In some parts the lamination was perfect, in other parts the iron
and iron-carbide were still dissolved in each other.]

[Illustration: FIG. 78.--Any peg withdrawn after 670°C. on cooling
(magnified 100 diameters).]

[Illustration: FIG. 79.--Structure of overheated steel before (left)
and after refining (right).]




CHAPTER IX

HARDENING CARBON STEEL FOR TOOLS

For years the toolmaker had full sway in regard to make of steel
wanted for shop tools, he generally made his own designs, hardened,
tempered, ground and usually set up the machine where it was to
be used and tested it.

Most of us remember the toolmaker during the sewing machine period
when interchangeable tools were beginning to find their way; rather
cautiously at first. The bicycle era was the real beginning of
tool making from a manufacturing standpoint, when interchangeable
tools for rapid production were called for and toolmakers were in
great demand. Even then, jigs, and fixtures were of the toolmaker's
own design, who practically built every part of it from start to
finish.

The old way, however, had to be changed. Instead of the toolmaker
starting his work from cutting off the stock in the old hack saw,
a place for cutting off stock was provided. If, for instance, a
forming tool was wanted, the toolmaker was given the master tool
to make while an apprentice roughed out the cutter. The toolmaker,
however, reserved the hardening process for himself. That was one
of the particular operations that the old toolmaker refused to
give up. It seemed preposterous to think for a minute that any
one else could possibly do that particular job without spoiling
the tools, or at least warp it out of shape (most of us did not
grind holes in cutters 15 to 20 years ago); or a hundred or more
things might happen unless the toolmaker did his own hardening
and tempering.

That so many remarkably good tools were made at that time is still
a wonder to many, when we consider that the large shop had from 30
to 40 different men, all using their own secret compounds, heating
to suit eyesight, no matter if the day was bright or dark, and then
tempering to color. But the day of the old toolmaker has changed.
Now a tool is designed by a tool designer, O.K.'d, and then a print
goes to the foreman of the tool department, who specifies the size
and gets the steel from the cutting-off department. After finishing
the machine work it goes to the hardening room, and this is the
problem we shall now take up in detail.

THE MODERN HARDENING ROOM.--A hardening room of today means a very
different place from the dirty, dark smithshop in the corner with
the open coal forge. There, when we wanted to be somewhat particular,
we sometimes shoveled the coal cinders to one side and piled a great
pile of charcoal on the forge. We now have a complete equipment;
a gas- or oil-heating furnace, good running water, several sizes
of lead pots, and an oil tank large enough to hold a barrel of
oil. By running water, we mean a large tank with overflow pipes
giving a constant supply. The ordinary hardening room equipment
should consist of:

  Gas or oil muffle furnace for hardening.
  Gas or oil forge furnace.
  A good size gas or oil furnace for annealing and case-hardening.
  A gas or oil furnace to hold lead pots.
  Oil tempering tank, gas- or oil-heated.
  Pressure blower.
  Large oil tank to hold at least a barrel of oil.
  Big water tank with screen trays connected with large pipe from bottom
    with overflow.
  Straightening press.
  The furnace should be connected with pyrometers and tempering tank with
    a thermometer.

Beside all this you need a good man. It does not make much difference
how completely the hardening department is fitted up, if you expect
good work, a small percentage of loss and to be able to tackle anything
that comes along, you must have a good man, one who understands
the difference between low- and high-carbon steel, who knows when
particular care must be exercised on particular work. In other
words, a man who knows how his work should be done, and has the
intelligence to follow directions on treatments of steel on which
he has had no experience.

Jewelers' tools, especially for silversmith's work, probably have
to stand the greatest punishment of any all-steel tools and to
make a spoon die so hard that it will not sink under a blow from
an 1,800-lb. hammer with a 4-ft. drop, and still not crack, demands
careful treatment.

To harden such dies, first cover the impression on the die with
paste made from bone dust or lampblack and oil. Place face down
in an iron box partly filled with crushed charcoal, leaving back
of die uncovered so that the heat can be seen at all times. Heat
slowly in furnace to a good cherry red. The heat depends on the
quality and the analysis of steel and the recommended actions of
the steel maker should be carefully followed. When withdrawn from
the fire the die should be quenched as shown in Fig. 80 with the
face of die down and the back a short distance out of the water.
When the back is black, immerse all over.

[Illustration: FIG. 80.--Quenching a die, face down.]

If such a tank is not at hand, it would pay to rig one up at once,
although a barrel of brine may be used, or the back of the die
may be first immersed to a depth of about 1/2 in. When the piece
is immersed, hold die on an angle as in Fig. 81.

[Illustration: FIG. 81.--Hold die at angle to quench.]

This is for the purpose of expelling all steam bubbles as they
form in contact with hot steel. We are aware of the fact that a
great many toolmakers in jewelry shops still cling to the overhead
bath, as in Fig. 82, but more broken pieces and more dies with
soft spots are due to this method than to all the others combined,
as the water strikes one spot in force, contracting the surface
so much faster than the rest of the die that the results are the
same as if an uneven heating had been given the steel.

TAKE TIME FOR HARDENING.--Uneven heating and poor quenching has
caused loss of many very valuable dies, and it certainly seems
that when a firm spends from $75 to $450 in cutting a die that
a few hours could be spared for proper hardening. But the usual
feeling is that a tool must be hurried as soon as the hardener
gets it, and if a burst die is the result from either uneven or
overheated steel and quenching same without judgment, the steel
gets the blame.

[Illustration: FIG. 82.--An obsolete method.]

Give the steel a chance to heat properly, mix a little common sense
with "your 30 years experience on the other fellows steel." Remember
that high-carbon steel hardens at a lower heat than low-carbon
steel, and quench when at the right heat in the two above ways,
and 99 per cent of the trouble will vanish.

When a die flies to pieces in quenching, don't rush to the
superintendent with a "poor-steel" story, but find out first why it
broke so that the salesman who sold it will not be able to harden
piece after piece from the same bar satisfactorily. If you find
a "cold short," commonly called "a pipe," you can lay the blame
on the steelmaker. If it is a case of overheating and quenching
when too hot, you will find a coarse grain with many bright spots
like crystals to the hardening depth. If uneven heating is the
cause, you will find a wider margin of hardening depth on one side
than on the other, or find the coarse grain from over-heating on
one side while on the other you will find a close grain, which
may be just right. If you find any other faults than a "pipe,"
or are not able to harden deep enough, then take the blame like
a man and send for information. The different steel salesmen are
good fellows and most of them know a thing or two about their own
business.

For much work a cooling bath at from 50 to 75°F. is very good both
for small hobs, dies, cutter plates or plungers. Some work will
harden best in a barrel of brine, but in running cold water, splendid
results will be obtained. Cutter plates should always be dipped
corner first and if any have stripper holes, they should first
be plugged with asbestos or fire clay cement.

In general it may be said that the best hardening temperature for
carbon steel is the lowest temperature at which it will harden
properly.

CARBON IN TOOL STEEL

Carbon tool steel, or "tool steel" as it is commonly called, usually
contains from 80 to 125 points (or from 0.80 to 1.25 per cent)
of carbon, and none of the alloys which go to make up the high
speed steels. This was formerly known also as crucible or "cast"
steel, or crucible cast steel, from the way in which it was made.
