Repository: GITenberg/The-Working-of-SteelAnnealing-Heat-Treating-and-Hardening-of-Carbon-and-Alloy-Steel_20282

=====================

The Working of SteelAnnealing, Heat Treating and Hardening of Carbon and Alloy Steel
=====================


This is a git repository of the source files for the book The Working of SteelAnnealing, Heat Treating and Hardening of Carbon and Alloy Steel by Colvin, Fred H. (Fred Herbert) Juthe, K. A. (Kristian A.). This book is in the Public Domain, see the LICENSE file for details.

Found an error?
===============
If you find an error in a book in GITenberg, you can report it by clicking the Issues tab in this book’s repository. Please copy-and-paste the entire sentence that contains the error, and what the text should read.

File: 20282-8.txt (part 8 of 12)
Project Gutenberg's The Working of Steel, by Fred H. Colvin and A. Juthe
This was before the days of steel castings. The advent of these
caused so much confusion that the term was soon dropped. When we
say "tool steel," we nearly always refer to carbon-tool steel,
high-speed steel being usually designated by that name.

For many purposes carbon-steel cutters are still found best, although
where a large amount of material is to be removed at a rapid rate,
it has given way to high-speed steels.

CARBON STEELS FOR DIFFERENT TOOLS

All users of tool steels should carefully study the different qualities
of the steels they handle. Different uses requires different kinds of
steel for best results, and for the purpose of designating different
steels some makers have adopted the two terms "temper," and "quality,"
to distinguish between them.

In this case temper refers to the amount of carbon which is combined
with the iron to make the metal into a steel. The quality means
the absence of phosphorous, sulphur and other impurities, these
depending on the ores and the methods of treatment.

Steel makers have various ways of designating carbon steels for
different purposes. Some of these systems involve the use of numbers,
that of the Latrobe Steel Company being given herewith. It will
be noted that the numbers are based on 20 points of carbon per
unit. The names given the different tempers are also of interest.
Other makers use different numbers.

The temper list follows:

    LATROBE TEMPER LIST OF CARBON TOOL STEELS
  No. 3     temper 0.60 to 0.69 per cent carbon
  No. 3-1/2 temper 0.70 to 0.79 per cent carbon
  No. 4     temper 0.80 to 0.89 per cent carbon
  No. 4-1/2 temper 0.90 to 0.99 pet cent carbon
  No. 5     temper 1.00 to 1.09 per cent carbon
  No. 5-1/2 temper 1.10 to 1.19 per cent carbon
  No. 6     temper 1.20 to 1.29 per cent carbon
  No. 6-1/2 temper 1.30 to 1.39 per cent carbon
  No. 7     temper 1.40 to 1.49 per cent carbon

USES OF THE VARIOUS TEMPERS OF CARBON TOOL STEEL

DIE TEMPER.--No. 3: All kinds of dies for deep stamping, pressing
and drop forgings. Mining drills to harden only. Easily weldable.

SMITHS' TOOL TEMPER.--No. 3-1/2: Large punches, minting and rivet
dies, nailmakers' tools, hammers, hot and cold sets, snaps and
boilermakers' tools, various smiths' tools, large shear blades,
double-handed chisels, caulking tools, heading dies, masons' tools
and tools for general welding purposes.

SHEAR BLADE TEMPER.--No. 4: Punches, large taps, screwing dies,
shear blades, table cutlery, circular and long saws, heading dies.
Weldable.

GENERAL PURPOSE TEMPER.--No. 4-1/2: Taps, small punches, screwing
dies, sawwebs, needles, etc., and for all general purposes. Weldable.

AXE TEMPER.--No. 5: Axes, chisels, small taps, miners' drills and
jumpers to harden and temper, plane irons. Weldable with care.

CUTLERY TEMPER.--No. 5-1/2: Large milling cutters, reamers, pocket
cutlery, wood tools, short saws, granite drills, paper and tobacco
knives. Weldable with very great care.

TOOL TEMPER.--No. 6: Turning, planing, slotting, and shaping tools,
twist drills, mill picks, scythes, circular cutters, engravers'
tools, surgical cutlery, circular saws for cutting metals, bevel
and other sections for turret lathes. Not weldable.

HARD TOOL TEMPER.--No. 6-1/2: Small twist drills, razors, small
and intricate engravers' tools, surgical instruments, knives. Not
weldable.

RAZOR TEMPER.--No. 7: Razors, barrel boring bits, special lathe
tools for turning chilled rolls. Not weldable.

STEEL FOR CHISELS AND PUNCHES

The highest grades of carbon or tempering steels are to be recommended
for tools which have to withstand shocks, such as for cold chisels
or punches. These steels are, however, particularly useful where
it is necessary to cut tempered or heat-treated steel which is
more than ordinarily hard, for cutting chilled iron, etc. They are
useful for boring, for rifle-barrel drilling, for fine finishing
cuts, for drawing dies for brass and copper, for blanking dies for
hard materials, for formed cutters on automatic screw machines
and for roll-turning tools.

Steel of this kind, being very dense in structure, should be given
more time in heating for forging and for hardening, than carbon
steels of a lower grade. For forging it should be heated slowly
and uniformly to a bright red and only light blows used as the
heat dies out. Do not hammer at all at a black heat. Reheat slowly
to a dark red for hardening and quench in warm water. Grind on a
wet grindstone.

Where tools have to withstand shocks and vibration, as in pneumatic
hammer work, in severe punching duty, hot or cold upsetting or
similar work, tool steels containing vanadium or chrome-vanadium
give excellent results. These are made particularly for work of
this kind.

CHISELS-SHAPES AND HEAT TREATMENT[1]

[Footnote 1: Abstract of paper by HENRY FOWLER, chief mechanical
engineer of the Midland Ry., England, before the Institution of
Mechanical Engineers.]

In the chief mechanical engineer's department of the Midland Ry.,
after considerable experimenting, it was decided to order chisel
steel to the following specifications: carbon, 0.75 to 0.85 per
cent, the other constituents being normal. This gives a complete
analysis as follows: carbon, 0.75 to 0.85; manganese, 0.30; silicon,
0.10; sulphur, 0.025; phosphorus, 0.025.

The analysis of a chisel which had given excellent service was as
follows: carbon, 0.75; manganese, 0.38; silicon, 0.16; sulphur,
0.028; phosphorus, 0.026. The heat treatment is unknown.

[Illustration: FIG. 83.--Forms of chisels standardized for the
locomotive shops of the Midland Ry., England.]

At the same time that chisel steel was standardized, the form of
the chisels themselves was revised, and a standard chart of these
as used in the locomotive shops was drawn up. Figure 83 shows the
most important forms, which are made to stock orders in the smithy
and forwarded to the heat-treatment room where the hardening and
tempering is carried out on batches of fifty. A standard system
of treatment is employed, which to a very large extent does away
with the personal element. Since the chemical composition is more
or less constant, the chief variant is the section which causes
the temperatures to be varied slightly. The chisels are carefully
heated in a gas-fired furnace to a temperature of from 730 to 740°C.
(1,340 to 1,364°F.) according to section. In practice, the first
chisel, is heated to 730°C.; and the second to 735°C. (1,355°F.);
and a 1 in. half round chisel to 740°C., because of their varying
increasing thickness of section at the points. Upon attaining this
steady temperature, the chisels are quenched to a depth of 3/8
to 1/2 in. from the point in water, and then the whole chisel is
immersed and cooled off in a tank containing linseed oil.

The oil-tank is cooled by being immersed in a cold-water tank through
which water is constantly circulated. After this treatment, the
chisels have a dead hard point and a tough or sorbitic shaft. They
are then tempered or the point "let down." This is done by immersing
them in another oil-bath which has been raised to about 215°C.
(419°F). The first result is, of course, to drop the temperature
of the oil, which is gradually raised to its initial point. On
approaching this temperature the chisels are taken out about every
2°C. rise and tested with a file, and at a point between 215 and
220°C. (428°F.), when it is found that the desired temper has been
reached, the chisels are removed, cleaned in sawdust, and allowed
to cool in an iron tray.

No comparative tests of these chisels with those bought and treated
by the old rule-of-thumb methods have been made, as no exact method of
carrying out such tests mechanically, other than trying the hardness
by the Brinell or scleroscope method, are known; any ordinary test
depends so largely upon the dexterity of the operator. The universal
opinion of foremen and those using the chisels as to the advantages
of the ones receiving the standard treatment described is that
a substantial improvement has been made. The chisels were not
"normalized." Tests of chisels normalized at about 900°C. (1,652°F.)
showed that they possessed no advantage.

Tools or pieces which have holes or deep depressions should be
filled before heating unless it is necessary to have the holes
hard on the inside. In that case the filling would keep the water
away from the surface and no hardening would take place. Where
filling is to be done, various materials are used by different
hardeners. Fireclay and common putty seem to be favored by many.

Every mechanic who has had anything to do with the hardening of
tools knows how necessary it is to take a cut from the surface of
the bar that is to be hardened. The reason is that in the process
of making the steel its outer surface has become decarbonized.
This change makes it low-carbon steel, which will of course not
harden. It is necessary to remove from 1/16 to 1/4 in. of diameter
on bars ranging from 1/2 to 4 in.

This same decarbonization occurs if the steel is placed in the
forge in such a way that unburned oxygen from the blast can get at
it. The carbon is oxidized, or burned out, converting the outside
of the steel into low-carbon steel. The way to avoid this is to use
a deep fire. Lack of this precaution is the cause of much spoiled
work, not only because of decarbonization of the outer surface
of the metal, but because the cold blast striking the hot steel
acts like boiling hot water poured into an ice-cold glass tumbler.
The contraction sets up stresses that result in cracks when the
piece is quenched.

PREVENTING DECARBONIZATION OF TOOL STEEL

It is especially important to prevent decarbonization in such tools
as taps and form cutters, which must keep their shape after hardening
and which cannot be ground away on the profile. For this reason
it is well to put taps, reamers and the like into pieces of pipe
in heating them. The pipe need be closed on one end only, as the
air will not circulate readily unless there is an opening at both
ends.

Even if used in connection with a blacksmith's forge the lead bath
has an advantage for heating tools of complicated shapes, since
it is easier to heat them uniformly and they are submerged and
away from the air. The lead must be stirred frequently or the heat
is not uniform in all parts of the lead bath. Covering the lead
with powdered charcoal will largely prevent oxidization and waste
of lead.

Such a bath is good for temperatures between 620 and 1,150°F. At
higher temperatures there is much waste of lead.

ANNEALING TO RELIEVE INTERNAL STRESSES

Work quenched from a high temperature and not afterward tempered
will, if complex in shape, contain many internal stresses which may
later cause it to break. They may be eased off by slight heating
without materially lessening the hardness of the piece. One way
to do this is to hold the piece over a fire and test it with a
moistened finger. Another way is to dip the piece in boiling water
after it has first been quenched in a cold bath. Such steps are
not necessary with articles which will afterward be tempered and
in which the strains are thus reduced.

In annealing steels the operation is similar to hardening, as far
as heating is concerned. The critical temperatures are the proper
ones for annealing as well as hardening. From this point on there
is a difference, for annealing consists in cooling as slowly as
possible. The slower the cooling the softer will be the steel.

Annealing may be done in the open air, in furnaces, in hot ashes
or lime, in powdered charcoal, in burnt bone, in charred leather
and in water. Open-air annealing will do as a crude measure in
cases where it is desired to take the internal stresses out of
a piece. Care must be taken in using this method that the piece
is not exposed to drafts or placed on some cold substance that
will chill it. Furnace annealing is much better and consists in
heating the piece in a furnace to the critical temperature and
then allowing the work and the furnace to cool together.

When lime or ashes are used as materials to keep air away from
the steel and retain the heat, they should be first heated to make
sure that they are dry. Powdered charcoal is used for high-grade
annealing, the piece being packed in this substance in an iron box
and both the work and the box raised to the critical temperature
and then allowed to cool slowly. Machinery steel may be annealed in
spent ground-bone that has been used in casehardening; _but tool
steel must never be annealed in this way_, as it will be injured
by the phosphorus contained in the bone. Charred leather is the
best annealing material for high-carbon steel, because it prevents
decarbonizing taking place.

DOUBLE ANNEALING

Water annealing consists in heating the piece, allowing it to cool
in air until it loses its red heat and becomes black and then
immediately quenching it in water. This plan works well for very
low-carbon steel; but for high-carbon steel what is known as the
"double annealing treatment" must be given, provided results are
wanted quickly. The process consists in heating the steel quickly to
200° or more above the upper critical, cooling in air down through
the recalescence point, then reheating it to just above the critical
point and again cooling slowly through the recalescence, then quenching
in oil. This process retains in the steel a fine-grained structure
combined with softness.

QUENCHING TOOL STEEL

To secure proper hardness, the cooling of quenching of steel is
as important as its heating. Quenching baths vary in nature, there
being a large number of ways to cool a piece of steel in contrast
to the comparatively few ways of heating it.

Plain water, brine and oil are the three most common quenching
materials. Of these three the brine will give the most hardness,
and plain water and oil come next. The colder that any of these
baths is when the piece is put into it the harder will be the steel;
but this does not mean that it is a good plan to dip the heated
steel into a tank of ice water, for the shock would be so great
that the bar would probably fly to pieces. In fact, the quenching
bath must be sometimes heated a bit to take off the edge of the
shock.

Brine solutions will work uniformly, or give the same degree of
hardness, until they reach a temperature of 150°F. above which
their grip relaxes and the metals quenched in them become softer.
Plain water holds its grip up to a temperature of approximately
100°F.; but oil baths, which are used to secure a slower rate of
cooling, may be used up to 500° or more. A compromise is sometimes
effected by using a bath consisting of an inch or two of oil floating
on the surface of water. As the hot steel passes through the oil,
the shock is not as severe as if it were to be thrust directly
into the water; and in addition, oil adheres to the tool and keeps
the water from direct contact with the metal.

The old idea that mercury will harden steel more than any other
quenching material has been exploded. A bath consisting of melted
cyanide of potassium is useful for heating fine engraved dies and
other articles that are required to come out free from scale. One
must always be careful to provide a hood or exhaust system to get
rid of the deadly fumes coming from the cyanide pot.

The one main thing to remember in hardening tool steel is to quench
on a rising heat. This does not mean a rapid heating as a slow
increase in temperature is much better in every way.

THE THEORY OF TEMPERING.--Steel that has been hardened is generally
harder and more brittle than is necessary, and in order to bring
it to the condition that meets our requirements a treatment called
tempering is used. This increases the toughness of the steel, _i.e._,
decrease the brittleness at the expense of a slight decrease in
hardness.

There are several theories to explain this reaction, but generally
it is only necessary to remember that in hardening we quench steel
from the austenite phase, and, due to this rapid cooling, the normal
change from austenite to the eutectoid composition does not have
time to take place, and as a consequence the steel exists in a
partially transformed, unstable and very hard condition at atmospheric
temperatures. But owing to the internal rigidity which exists in
cold metal the steel is unable to change into its more stable phase
until atoms can rearrange themselves by the application of heat.
The higher the heat, the greater the transformation into the softer
phases. As the transformation takes place, a certain amount of heat
of reaction, which under slow cooling would have been released in
the critical range, is now released and helps to cause a further
slight reaction.

If a piece of steel is heated to a certain temperature and held
there, the tempering color, instead of remaining unchanged at this
temperature, will advance in the tempering-color scale as it would
with increasing temperature. This means that the tempering colors
do not absolutely correspond to the temperatures of steels, but the
variations are so slight that we can use them in actual practice.
(See Table 23, page 158.)

TEMPERATURES TO USE.--As soon as the temperature of the steel reaches
100°C. (212°F.) the transformation begins, increasing in intensity
as the temperature is raised, until finally when the lower critical
range is reached, the steel has been all changed into the ordinary
constituents of unhardened steels.

If a piece of polished steel is heated in an ordinary furnace, a
thin film of oxides will form on its surface. The colors of this
film change with temperature, and so, in tempering, they are generally
used as an indication of the temperature of the steel. The steel
should have at least one polished face so that this film of oxides
may be seen.

An alternative method to the determination of temper by color is
to temper by heating in an oil or salt bath. Oil baths can be used
up to temperatures of 500°F.; above this, fused-salt baths are
required. The article to be tempered is put into the bath, brought
up to and held at the required temperature for a certain length
of time, and then cooled, either rapidly or slowly. This takes
longer than the color method, but with low temperatures the results
are more satisfactory, because the temperature of the bath can
be controlled with a pyrometer. The tempering temperatures given
in the following table are taken from a handbook issued by the
Midvale Steel Company.

TABLE 23.--TEMPERING TEMPERATURES FOR STEELS
----------------------------------------------------------------------------
  Temperature  |            |  Temperature  |
   for 1 hr.   |            |   for 8 min.  |
---------------|   Color    |---------------|             Uses
Deg. F.|Deg. C.|            |Deg. F.|Deg. C.|
-------|-------|------------|-------|-------|-------------------------------
  370  |  188  |Faint yellow|  460  |  238  |Scrapers, brass-turning tools,
       |       |            |       |       |reamers, taps, milling cutters,
       |       |            |       |       |saw teeth.
  390  |  199  |Light straw |  510  |  265  |Twist drills, lathe tools,
       |       |            |       |       |planer tools, finishing tools
  410  |  210  |Dark straw  |  560  |  293  |Stone tools, hammer faces,
       |       |            |       |       |chisels for hard work, boring
       |       |            |       |       |cutters.
  430  |  221  |Brown       |  610  |  321  |Trephining tools, stamps.
  450  |  232  |Purple      |  640  |  337  |Cold chisels for ordinary work,
       |       |            |       |       |carpenters' tools, picks, cold
       |       |            |       |       |punches, shear blades, slicing
       |       |            |       |       |tools, slotter tools.
  490  |  254  |Dark blue   |  660  |  343  |Hot chisels, tools for hot
       |       |            |       |       |work, springs.
  510  |  265  |Light blue  |  710  |  376  |Springs, screw drivers.
----------------------------------------------------------------------------

It will be noted that two sets of temperatures are shown, one being
specified for a time interval of 8 min. and the other for 1 hr. For
the finest work the longer time is preferable, while for ordinary
rough work 8 min. is sufficient, after the steel has reached the
specified temperature.

The rate of cooling after tempering seems to be immaterial, and
the piece can be cooled at any rate, providing that in large pieces
it is sufficiently slow to prevent strains.

KNOWING WHAT TAKES PLACE.--How are we to know if we have given a
piece of steel the very best possible treatment?

The best method is by microscopic examination of polished and etched
sections, but this requires a certain expense for laboratory equipment
and upkeep, which may prevent an ordinary commercial plant from
attempting such a refinement. It is highly recommended that any
firm that has any large amount of heat treatment to do, install
such an equipment, which can be purchased for from $250 to $500.
Its intelligent use will save its cost in a very short time.

The other method is by examination of fractures of small test bars.
Steel heated to its correct temperatures will show the finest possible
grain, whereas underheated steel has not had its grain structure
refined sufficiently, and so will not be at its best. On the other
hand, overheated steel will have a coarser structure, depending
on the extent of overheating.

To determine the proper quenching temperature of any particular
grade of steel it is only necessary to heat pieces to various
temperatures not more than 20°C. (36°F.) apart, quench in water,
break them, and examine the fractures. The temperature producing
the finest grain should be used for annealing and hardening.

Similarly, to determine tempering temperatures, several pieces
should be hardened, then tempered to various degrees, and cooled
in air. Samples, say six, reheated to temperatures varying by 100°
from 300 to 800°C. will show a considerable range of properties,
and the drawing temperature of the piece giving the desired results
can be used.

For drawing tempers up to 500°F. oil baths of fresh cotton seed
oil can be safely and satisfactorily used. For higher temperature
a bath of some kind of fused salt is recommended.

HINTS FOR TOOL STEEL USERS

Do not hesitate to ask for information from the maker as to the
best steel to use for a given purpose, mentioning in as much detail
as possible the use for which it is intended.

Do not heat the steel to a higher degree than that fixed in the
description of each class. Never heat the steel to more than a
cherry red without forging it or giving it a definite heat treatment.
Heating steel at even moderate temperature is liable to coarsen the
grain which can only be restored by forging or by heat treating.

Let the forging begin as soon as the steel is hot enough and never
let tool steel soak in the fire. Continue the hammering vigorously
and constantly, using lighter blows as it cools off, and stopping
when the heat becomes a very dull red or a faint brown.

Should welding be necessary care should be taken not to overheat
in order to make an easy weld. Keep it below the sparkling point
as this indicates that the steel is burnt.

Begin to forge as soon as the welds are put together, taking care
to use gentle strokes at first increasing them as the higher heat
falls, but not overdoing the hammering when the steel cools. The
hammering should be extended beyond the welding point and should
continue until the dull red or brown heat is reached.

PREVENTING CRACKS IN HARDENING

The blacksmith in the small shop, where equipment is usually very
limited, often consisting of a forge, a small open hard-coal furnace,
a barrel of water and a can of oil must have skill and experience.
With this equipment the smith is expected to, and usually can,
produce good results if proper care is taken.

In hardening carbon tool steel in water, too much cannot be said in
favor of slow, careful heating, nor against overheating if cracks
are to be avoided.

It is not wise to take the work from the hardening bath and leave
it exposed to the air if there is any heat left in it, because
it is more liable to crack than if left in the bath until cold.
In heating, plenty of time is taken for the work to heat evenly
clear through, thus avoiding strains caused by quick and improper
heating, In quenching in water, contraction is much more rapid
than was the expansion while heating, and strains begin the moment
the work touches the water. If the piece has any considerable size
and is taken from the bath before it is cold and allowed to come to
the air, expansion starts again from the inside so rapidly that the
chilled hardened surface cracks before the strains can be relieved.

Many are most successful with the hardening bath about blood warm.
When the work that is being hardened is nearly cold, it is taken
from the water and instantly put into a can of oil, where it is
allowed to finish cooling. The heat in the body of the tool will
come to the surface more slowly, thus relieving the strain and
overcoming much of the danger of cracking.

Some contend that the temper should be drawn as soon as possible
after hardening: but that if this cannot be done for some hours, the
work should be left in the oil until the tempering can be done. It
is claimed that forming dies and punch-press dies that are difficult
to harden will seldom crack if treated in this way.

Small tools or pieces that are very troublesome because of peculiar
shape should be made of steel which has been thoroughly annealed.
It is often well to mill or turn off the outer skin of the bar,
to remove metal which has been cold-worked. Then heat slowly just
through the critical range and cool in the furnace, in order to
produce a very fine grain. Tools machined from such stock, and
hardened with the utmost care, will have the best chance to survive
without warping, growth or cracking.

SHRINKING AND ENLARGING WORK

Steel can be shrunk or enlarged by proper heating and cooling.
Pins for forced fits can be enlarged several thousandths of an
inch by rapid heating to a dull red and quenching in water. The
theory is that the metal is expanded in heating and that the sudden
cooling sets the outer portion before the core can contract. In
dipping the piece is not held under water till cold but is dipped,
held a moment and removed. Then dipped again and again until cold.

Rings and drawing dies are also shrunk in a similar way. The rings
are slowly heated to a cherry red, slipped on a rod and rolled
in a shallow pan of water which cools only the outer edge. This
holds the outside while the inner heated portion is forced inward,
reducing the hole. This operation can be repeated a number of times
with considerable success.

TEMPERING ROUND DIES

A number of circular dies of carbon tool steel for use in tool
holders of turret lathes were required. No proper tempering oven
was available, so the following method was adopted and proved quite
successful.

After the dies had been hardened dead hard in water, they were
cleaned up bright. A pair of ordinary smiths' tongs was made with
jaws of heavy material and to fit nicely all around the outside of
the die, leaving a 3/32-in. space when the jaws were closed around
the die. The dies being all ready, the tongs were heated red hot, and
the dies were picked up and held by the tongs. This tempered them
from the outside in, left the teeth the temper required and the
outside slightly softer. The dies held up the work successfully
and were better than when tempered in the same bath.

THE EFFECT OF TEMPERING ON WATER-QUENCHED GAGES

The following information has been supplied by Automatic and Electric
Furnaces, Ltd., 6, Queenstreet, London, S. W.:

Two gages of 3/4 in. diameter, 12 threads per inch, were heated
in a Wild-Barfield furnace, using the pyroscopic detector, and
were quenched in cold water. They were subsequently tempered in a
salt bath at various increasing temperatures, the effective diameter
of each thread and the scleroscope hardness being measured at each
stage. The figures are in 10,000ths of an inch, and indicate the
change + or - with reference to the original effective diameter
of the gages. The results for the two gages have been averaged.

TABLE 24.--CHANGES DUE TO QUENCHING
----------------------------------------------------------------
            |  After  |Tempering temperature, degrees Centigrade
   Thread   |quenching|-----------------------------------------
            |         |  220 |  260 |  300 |  340 |  380 |  420
------------|---------|------|------|------|------|------|------
      1     |   +25   |  +19 |  +17 |  +15 |  +13 |  +11 |  +11
      2     |   +18   |  +12 |  +11 |  + 9 |  + 6 |  + 5 |  + 5
      3     |   +12   |  + 6 |  + 5 |  + 3 |    0 |    0 |    0
      4     |   +10   |  + 4 |  + 4 |  + 2 |  ... |    0 |  - 1
      5     |   + 9   |  + 4 |  + 4 |  + 2 |    0 |    0 |    0
      6     |   + 9   |  + 4 |  + 3 |  + 2 |    0 |    0 |    0
      7     |   +10   |  + 5 |  + 5 |  + 3 |  + 2 |  + 1 |  + 2
      8     |   + 8   |  + 4 |  + 3 |  + 2 |    0 |    0 |  + 1
      9     |   + 9   |  + 4 |  + 3 |  + 2 |  + 1 |  + 1 |  + 1
     10     |   + 9   |  + 5 |  + 5 |  + 3 |  + 2 |  + 2 |  + 2
     11     |   + 7   |  + 4 |  + 4 |  + 2 |  + 1 |  + 1 |  + 1
     12     |   + 9   |  + 5 |  + 5 |  + 5 |  + 4 |  + 4 |  + 3
            |         |      |      |      |      |      |
Scleroscope |   80    |  70  |  70  |  62  |  56  |  53  |  52
----------------------------------------------------------------

Had these gages been formed with a plain cylindrical end projecting
in front of the screw, the first two threads would have been prevented
from increasing more than the rest. The gages would then have been
fairly easily corrected by lapping after tempering at 220°C. Practically
no lapping would be required if they were tempered at 340°C. There
seems to be no advantage in going to a higher temperature than
this. The same degree of hardness could have been obtained with
considerably less distortion by quenching directly in fused salt. It
is interesting to note that when the swelling after water quenching
does not exceed 0.0012 in., practically the whole of it may be
recovered by tempering at a sufficiently high temperature, but when
the swelling exceeds this amount the steel assumes a permanently
strained condition, and at the most only 0.0014 in. can be recovered
by tempering.

TEMPERING COLORS ON CARBON STEELS

Opinions differ as to the temperature which is indicated by the
various colors, or oxides, which appear on steel in tempering.

The figures shown are from five different sources and while the
variations are not great, it is safer to take the average temperature
shown in the last column.

TABLE 25.--COLORS, TEMPERATURES, DEGREES FAHRENHEIT
----------------------------------------------------------
                  | _A_ | _B_ | _C_ | _D_ | _E_ | Average
------------------|-----|-----|-----|-----|-----|---------
 Faint yellow     | 430 | 430 | 430 | 430 | 430 |   430
 Light straw      | 475 | 460 | 450 | ... | 450 |   458
 Dark straw       | 500 | 500 | 470 | 450 | 470 |   478
 Purple (reddish) | 525 | 530 | 520 | 530 | 510 |   523
 Purple (bluish)  | ... | 555 | 550 | 550 | 550 |   551
 Blue             | 575 | 585 | 560 | 580 | 560 |   572
 Gray blue        | ... | 600 | ... | 600 | 610 |   603
 Greenish blue    | ... | 625 | ... | ... | 630 |   627
----------------------------------------------------------

TABLE 26.--ANOTHER COLOR TABLE
----------------------------------------------------------
  Degrees   |
 Fahrenheit | High temperatures judged by color
------------|---------------------------------------------
     430    | Very pale yellow \
     460    | Straw-yellow     |
     480    | Dark yellow      |
     500    | Brown-yellow     > Visible in full daylight
     520    | Brown-purple     |
     540    | Full purple      |
     560    | Full blue        |
     600    | Very dark blue   /
     752    | Red heat, visible in the dark
     885    | Red heat, visible in the twilight
     975    | Red heat, visible in the daylight
   1,292    | Dark red
   1,652    | Cherry-red
   1,832    | Bright cherry-red
   2,012    | Orange-red
   2,192    | Orange-yellow
   2,372    | Yellow-white
   2,552    | White welding heat
   2,732    | Brilliant white
   2,912    | Dazzling white (bluish-white)
----------------------------------------------------------

These differences might easily be due to the difference in the light
at the time the colors were observed. It must also be remembered
that even a thin coating of oil will make quite a difference and
cause confusion. It is these possible sources of error, coupled
with the ever present chance of human error, that makes it advisable
to draw the temper of tools in an oil bath heated to the proper
temperature as shown by an accurate high-temperature thermometer.

Another table, by Gilbert and Barker, runs to much higher temperatures.
Beyond 2,200°, however, the eye is very uncertain.

TABLE 26.--COLORS FOR TEMPERING TOOLS
-----------------------------------------------------------------------
  Approximate |
   color and  |                   Kind of tool
  temperature |
--------------|--------------------------------------------------------
   Yellow     | Thread chasers, hollow mills (solid type) twist drills
 430 to 450°F.| centering tools, forming tools, cut-off tools, profile
              | cutters, milling cutters, reamers, dies, etc.
--------------|--------------------------------------------------------
 Straw-yellow | Thread rolling dies, counterbores, countersinks. Shear
    460°F.    | blades, boring tools, engraving tools, etc.
--------------|--------------------------------------------------------
 Brown-yellow | Taps, Thread dies, cutters, reamers, etc.
    500°F.    |
--------------|--------------------------------------------------------
 Light purple | Taps, dies, rock drills, knives, punches, gages, etc.
    530°F.    |
--------------|--------------------------------------------------------
 Dark purple  | Circular saws for metal, augers, dental and surgical
    550°F.    | instruments, cold chisels, axes.
--------------|--------------------------------------------------------
  Pale blue   | Bone saws, chisels, needles, cutters, etc.
    580°F.    |
--------------|--------------------------------------------------------
    Blue      | Hack saws, wood saws, springs, etc.
    600°F.    |
-----------------------------------------------------------------------




CHAPTER X

HIGH-SPEED STEEL

For centuries the secret art of making tool steel was handed down
from father to son. The manufacture of tool steel is still an art
which, by the aid of science, has lost much of its secrecy; yet
tool steel is today made by practical men skilled as melters,
hammer-men, and rollers, each knowing his art. These practical
men willingly accept guidance from the chemist and metallurgists.

A knowledge of conditions existing today in the manufacture of
high-speed steel is essential to steel treaters. It is well for
the manufacturer to have steel treaters understand some of his
troubles and difficulties, so that they will better comprehend the
necessity of certain trade customs and practices, and, realizing
the manufacturer's desire to cooperate with them, will reciprocate.

The manufacturer of high-speed steel knows and appreciates the
troubles and difficulties that may sometimes arise in the heat-treating
of his product. His aim is to make a uniform steel that will best
meet the requirements of the average machine shop on general work,
and at the same time allow the widest variation in heat treatment
to give desired results.

High speed steel is one of the most complex alloys known. A
representative steel contains approximately 24 per cent of alloying
metals, namely, tungsten, chromium, vanadium, silicon, manganese,
and in addition there is often found cobalt, molybdenum, uranium,
nickel, tin, copper and arsenic.

STANDARD ANALYSIS

The selection of a standard analysis by the manufacturer is the
result of a series of compromises between various properties imparted
to the steel by the addition of different elements and there is a
wide range of chemical analyses of various brands. The steel, to
be within the range of generally accepted analysis, should contain
over 16 per cent and under 20 per cent tungsten; if of lower tungsten
content it should carry proportionately more chromium and vanadium.

The combined action of tungsten and chromium in steel gives to it the
remarkable property of maintaining its cutting edge at relatively high
temperature. This property is commonly spoken of as "red-hardness."
The percentages of tungsten and chromium present should bear a
definite relationship to each other. Chromium imparts to steel
a hardening property similar to that given by carbon, although
to a less degree. The hardness imparted to steel by chromium is
accompanied by brittleness. The chromium content should be between
3.5 and 5 per cent.

Vanadium was first introduced in high-speed steel as a "scavenger,"
thereby producing a more homogeneous product, of greater density
and physical strength. It soon became evident that vanadium used
in larger quantities than necessary as a scavenger imparted to
the steel a much greater cutting efficiency. Recently, no less an
authority than Prof. J. O. Arnold, of the University of Sheffield,
England, stated that "high-speed steels containing vanadium have
a mean efficiency of 108.9, as against a mean efficiency of 61.9
obtained from those without vanadium content." A wide range of
vanadium content in steel, from 0.5 to 1.5 per cent, is permissible.

An ideal analysis for high-speed steel containing 18 per cent tungsten
is a chromium content of approximately 3.85 per cent; vanadium, 0.85
to 1.10 per cent, and carbon, between 0.62 and 0.77 per cent.

DETRIMENTAL ELEMENTS.--Sulphur and phosphorus are two elements known
to be detrimental to all steels. Sulphur causes "red-shortness"
and phosphorus causes "cold-shortness." The detrimental effects
of these two elements counteract each other to some extent but
the content should be not over 0.02 sulphur and 0.025 phosphorus.
The serious detrimental effect of small quantities of sulphur and
phosphorus is due to their not being uniformly distributed, owing
to their tendency to segregate.

The manganese and silicon contents are relatively unimportant in
the percentages usually found in high-speed steel.

The detrimental effects of tin, copper and arsenic are not generally
realized by the trade. Small quantities of these impurities are
exceedingly harmful. These elements are very seldom determined
in customers' chemical laboratories and it is somewhat difficult
for public chemists to analyze for them.

In justice to the manufacturer, attention should be called to the
variations in chemical analyses among the best of laboratories.
Generally speaking, a steel works' laboratory will obtain results
more nearly true and accurate than is possible with a customer's
laboratory, or by a public chemist. This can reasonably be expected,
for the steel works' chemist is a specialist, analyzing the same
material for the same elements day in and day out.

The importance of the chemical laboratory to a tool-steel plant
cannot be over-estimated. Every heat of steel is analyzed for each
element, and check analyses obtained; also, every substance used
in the mix is analyzed for all impurities. The importance of using
pure base materials is known to all manufacturers despite chemical
evidence that certain detrimental elements are removed in the process
of manufacture.

The manufacture of high-speed steel represents the highest art
in the making of steel by tool-steel practice. Some may say, on
