Repository: GITenberg/The-Working-of-SteelAnnealing-Heat-Treating-and-Hardening-of-Carbon-and-Alloy-Steel_20282

=====================

The Working of SteelAnnealing, Heat Treating and Hardening of Carbon and Alloy Steel
=====================


This is a git repository of the source files for the book The Working of SteelAnnealing, Heat Treating and Hardening of Carbon and Alloy Steel by Colvin, Fred H. (Fred Herbert) Juthe, K. A. (Kristian A.). This book is in the Public Domain, see the LICENSE file for details.

Found an error?
===============
If you find an error in a book in GITenberg, you can report it by clicking the Issues tab in this book’s repository. Please copy-and-paste the entire sentence that contains the error, and what the text should read.

File: 20282-8.txt (part 10 of 12)
Project Gutenberg's The Working of Steel, by Fred H. Colvin and A. Juthe
TABLE 27.--SHOWING COMPARISON OF OIL FUEL WITH VARIOUS GASEOUS FUELS
                                     Heat units
                                    per thousand
                                     cubic feet
  Natural gas                         1,000,000
  Air gas (gas machine) 20 cp           815,500
  Public illuminating gas, average      650,000
  Water gas (from bituminous coal)      377,000
  Water and producer gas, mixed         175,000
  Producer gas                          150,000

Since a gallon of fuel oil (7 lb.) contains 133,000 heat units, the
following comparisons may evidently be made. At 5 cts. a gallon,
the equivalent heat units in oil would equal:

                                     Per thousand
                                      cubic feet
  Natural gas                         at $0.375
  Air gas, 20 cp                      at  0.307
  Public illuminating gas, average    at  0.244
  Water gas (from bituminous coal)    at  0.142
  Water and producer gas, mixed       at  0.065
  Producer gas                        at  0.057

Comparing oil and coal is not always simple as it depends on the
work to be done and the construction of the furnaces. The variation
rises from 75 to 200 gal. of oil to a ton of coal. For forging
and similar work it is probably safe to consider 100 gal. of oil
as equivalent to a ton of coal.

Then there is the saving of labor in handling both coal and ashes,
the waiting for fires to come up, the banking of fires and the dirt
and nuisance generally. The continuous operation possible with
oil adds to the output.

When comparing oil and gas it is generally considered that 4-1/2
gal. of fuel oil will give heat equivalent to 1,000 cu. ft. of
coal gas.

The pressure of oil and air used varies with the system installed.
The low-pressure system maintains a pressure of about 8 oz. on the
oil and draws in free air for combustion. Others use a pressure
of several pounds, while gas burners use an average of perhaps
1-1/2 lb. of air to give best results.

The weights and volumes of solid fuels are: Anthracite coal, 55 to
65 lb. per cubic foot or 34 to 41 cubic feet per ton; bituminous
coal, 50 to 55 lb. per cubic foot or 41 to 45 cubic feet per ton;
coke, 28 lb. per cubic foot or 80 cubic feet per ton--the ton being
calculated as 2,240 lb. in each case.

A novel carburizing furnace that is being used by a number of people,
is built after the plan of a fireless cooker. The walls of the
furnace are extra heavy, and the ports and flues are so arranged
that when the load in the furnace and the furnace is thoroughly
heated, the burners are shut off and all openings are tightly sealed.
The carburization then goes on for several hours before the furnace
is cooled below the effective carburizing range, securing an ideal
diffusion of carbon between the case and the core of the steel
being carburized. This is particularly adaptable where simple steel
is used.

PROTECTIVE SCREENS FOR FURNACES

Workmen needlessly exposed to the flames, heat and glare from furnaces
where high temperatures are maintained suffer in health as well as
in bodily discomfort. This shows several types of shields designed
for the maximum protection of the furnace worker.

Bad conditions are not necessary; in almost every case means of relief
can be found by one earnestly seeking them. The larger forge shops
have adopted flame shields for the majority of their furnaces. Years
ago the industrial furnaces (particularly of the oil-burning variety)
were without shields, but the later models are all shield-equipped.
These shields are adapted to all of the more modern, heat-treating
furnaces, as well as to those furnaces in use for working forges;
and attention should be paid to their use on the former type since
the heat-treating furnaces are constantly becoming more numerous
as manufacturers find need of them in the many phases of munitions
making or similar work.

The heat that the worker about these furnaces must face may be
divided in general into two classes: there is first that heat due
to the flame and hot gases that the blast in the furnaces forces
out onto a man's body and face. In the majority of furnaces this
is by far the most discomforting, and care must be taken to fend
it and turn it behind a suitable shield. The second class is the
radiant heat, discharged as light from the glowing interior of
the furnace. This is the lesser of the two evils so far as general
forging furnaces are concerned, but it becomes the predominating
feature in furnaces of large door area such as in the usual
case-hardening furnaces. Here the amount of heat discharged is
often almost unbearable even for a moment. This heat can be taken
care of by interposing suitable, opaque shields that will temporarily
absorb it without being destroyed by it, or becoming incandescent.
Should such shields be so constructed as to close off all of the
heat, it might be impossible to work around the furnace for the
removal of its contents, but they can be made movable, and in such
a manner as to shield the major portion of the worker's body.

First taking up the question of flame shields, the illustration,
Fig. 102, is a typical installation that shows the main features
for application to a forging machine or drop-hammer, oil-burning
furnace, or for an arched-over, coal furnace where the flame blows
out the front. This shield consists of a frame covered with sheet
metal and held by brackets about 6 in. in front of the furnace.
It will be noted that slotted holes make this frame adjustable
for height, and it should be lowered as far as possible when in
use, so that the work may just pass under it and into the furnace
openings.

Immediately below the furnace openings, and close to the furnace
frame will be noted a blast pipe carrying air from the forge-shop
fan. This has a row of small holes drilled in its upper side for
the entire length, and these direct a curtain of cold air vertically
across the furnace openings, forcing all of the flame, or a greater
portion of it, to rise behind the shield. Since the shield extends
above the furnace top there is no escape for this flame until it has
passed high enough to be of no further discomfort to the workman.

In this case fan-blast air is used for cooling, and this is cheaper
and more satisfactory because a great volume may be used. However,
where high-pressure air is used for atomizing the oil at the burner,
and nothing else is available, this may be employed--though naturally
a comparatively small pipe will be needed, in which minute holes
are drilled, else the volume of air used will be too great for
the compressor economically to supply. Steam may also be employed
for like service.

[Illustration: FIGS. 102 to 108.--Protective devices for furnace
fronts.]

The latest shields of this type are all made double, as illustrated,
with an inner sheet of metal an inch or two inside of the front.
In the illustration, _A_, Fig. 102, this inner sheet is smaller,
but some are now built the same size as the front and bolted to
it with pipe spacers between. The advantage of the double sheet
is that the inner one bears the brunt of the flame, and, if needs
be, burns up before the outer; while, if due to a heavy fire it
should be heated red at any point, the outer sheet will still be
much cooler and act as an additional shield to the furnace man.

HEAVY FORGING PRACTICE.--In heavy forging practice where the metal
is being worked at a welding heat, the amount of flame that will
issue from an open-front furnace is so great that a plain, sheet-steel
front will neither afford sufficient protection nor stand up in
service. For such a place a water-cooled front is often used. The
general type of this front is illustrated in Fig. 103, and appears to
have found considerable favor, for numbers of its kind are scattered
throughout the country.

In this case the shield is placed at a slight angle from the vertical,
and along the top edge is a water pipe with a row of small holes
through which sprays of water are thrown against it. This water runs
down in a thin sheet over the shield, cooling it, and is collected
in a trough connected with a run-off pipe at the bottom. The lower
blast-pipe arrangement is similar to the one first described.

There are several serious objections to this form of shield that
should lead to its replacement by a better type; the first is that
with a very hot fire, portions in the center may become so rapidly
heated that the steam generated will part the sheet of water and
cause it to flow from that point in an inverted V, and that section
will then quickly become red hot. Another feature is that after
the water and fire are shut down for the night the heat of the
furnace can be great enough to cause serious warping of the surface
of the shield so that the water will no longer cover it in a thin,
uniform sheet.

After rigging up a big furnace with a shield of this type several
years ago, its most serious object was found in the increase of
the water bill of the plant. This was already of large proportions,
but it had suddenly jumped to the extent of several hundred dollars.
Investigation soon disclosed the fact that this water shield was one
of the main causes of the added cost of water. A little estimating
of the amount of water that can flow through a 1/2-in. pipe under
30-lb. pressure, in the course of a day, will show that this amount
at 10 cts. per 1,000 gal., can count up rather rapidly.

Figure 103 is a section through a portion of the furnace front and
shield showing all of the principal parts. This shield consists
essentially of a very thin tank, about 2-1/2 in. between walls,
and filled with water. Like other shields it is fitted with an
adjustment, that it may be raised and lowered as the work demands.
The tank having an open top, the water as it absorbs heat from
the flame will simply boil away in steam; and only a small amount
will have to be added to make up for that which has evaporated. The
water-feed pipe shown at _F_ ends a short distance above the top
of the tank so that just how much water is running in may readily
be seen.

An overflow pipe is provided at _O_ which aids in maintaining the
water at the proper height, as a sufficient quantity can always be
permitted to run in, to avoid any possibility of the shield ever
boiling dry; at the same time the small excess can run off without
danger of an overflow. The shield illustrated in Fig. 104 has been
in constant use for over two years, giving greater satisfaction
than any other of which the writer has known. It might also be
noted that this shield was made with riveted joints, the shop not
having a gas-welding outfit. To flange over the edges and then
weld them with an acetylene torch would be a far more economical
procedure, and would also insure a tight and permanent joint.

The water-cooled front shown in Fig. 105 is an absurd effort to
accomplish the design of a furnace that will provide cool working
conditions. This front was on a bolt-heating furnace using hard
coal for fuel; and it may be seen that it takes the place of all
of the brickwork that should be on that side. Had this been nothing
more than a very narrow water-cooled frame, with brickwork below
and supporting bricks above, put in like the tuyeres in a foundry
cupola, the case would have been somewhat different, for then it
would have absorbed a smaller proportion of the heat.

A blacksmith who knows how a piece of cold iron laid in a small
welding furnace momentarily lowers the temperature, will appreciate
the enormous amount of extra heat that must be maintained in the
central portion of this furnace to make up for the constant chilling
effect of the cold wall. Moreover, since there would have been
serious trouble had steam generated in this front, a steady stream
of water had to be run through it constantly to insure against
an approach to the boiling point. This is illustrated because of
its absurdity, and as a warning of something to avoid.

Water-cooled, tuyere openings, as mentioned above, which support
brick side-walls of the furnace, have proved successful for coal
furnaces used for forging machine and drop-hammer heating, since
they permit a great amount of work to be handled through their
openings without wearing away as would a brick arch. Great care
should be exercised properly to design them so that a minimum amount
of the cold tuyere will be in contact with the interior of the
furnace, and all interior portions possible should be covered by
the bricks. However, a discussion of these points will hardly come
in the flame-shield class, although they can be made to do a great
deal toward relieving the excessive heat to be borne by the furnace
worker.

FLANGE SHIELDS FOR FURNACES.--Such portable flame shields as the
one illustrated in Fig. 106 may prove serviceable before furnaces
required for plate work, where the doors are often only opened
for a moment at a time. This shield can be placed far enough in
front of the furnace, that it will be possible to work under it
or around it, in removing bulky work from the furnace, and yet
it will afford the furnace tender some relief from the excessive
glare that will come out the wide-opened door. To have this shield
of light weight so that it may be readily pushed aside when not
wanted, the frame may be made up of pipe and fittings, and a piece
of thin sheet steel fastened in the panel by rings about the frame.

About the most disagreeable task in a heat-treating shop is the
removal of the pots from the case-hardening furnaces; these must
be handled at a bright red heat in order that their contents may be
dumped into the quenching tank with a minimum-time contact with the
air, and before they have cooled sufficiently to require reheating.
Facing the heat before the large open doors of the majority of
these furnaces, in a man-killing task even when the weather is
moderately cool. The boxes soon become more or less distorted,
and then even the best of lifting devices will not remove a hot
pot without several minutes labor in front of the doors.

In Fig. 107 is shown a method of arranging a shield on one type of
charging and removing truck. This shield cannot afford more than
a partial protection to the body of the furnace tender, because
he must be able to see around it, and in some cases even push it
partly through the door of the furnace, but even small as it is it
may still afford some welcome protection. The great advantage in
this case of having the shield on the truck instead of stationary
in front of the furnace, is that it still affords protection as
long as the hot pot is being handled through the shop on its way
to the quenching tank.

It might be interesting to many engaged in the heat-treating or
case hardening of steel parts, to make a special note of the design
of the truck that is illustrated in connection with the shield;
the general form is shown although the actual details for the
construction of such a truck are lacking; these being simple, may be
readily worked out by anyone wishing to build one. This is considered
to be one of the quickest and easiest operated devices for the
removal of this class of work from the furnace. To be sure it may
only be used where the floor of the furnace has been built level
with the floor of the room, but many of the modern furnaces of
this class are so designed.

The pack-hardening pots are cast with legs, from two to three inches
high, to permit the circulation of the hot gases, and so heat more
quickly. Between these legs and under the body of the pot, the two
forward prongs of the truck are pushed, tilting the outer handle
to make these prongs as low as possible. The handle is then lowered
and, as it has a good leverage, the pot is easily raised from the
floor, and the truck and its load rolled out.

HEATING OF MANGANESE STEEL.--Another form of heat-treating furnace
is that which is used for the heating of manganese and other alloy
steels, which after having been brought to the proper heat are drawn
from the furnace into an immediate quenching tank. With manganese
steel in particular, the parts are so fragile and easily damaged
while hot that it is frequent practice to have a sloping platform
immediately in front of the furnace door down which the castings
may slide into a tank below the floor level. Such a furnace with
a quenching tank in front of its door is shown in Fig. 108.

These tanks are covered with plates while charging the furnace
and the cold castings are placed in a moderately cool furnace.
Since some of these steels must not be charged into a furnace where
the heat is extreme but should be brought up to their final heat
gradually, there is little discomfort during the charging process.
When quenching, however, from a temperature of 1,800° to 1,900°,
it is extremely unpleasant in front of the doors. The swinging
shield is here adapted to give protection for this work. As will
be noted it is hung a sufficient distance in front of the doors,
that it may not interfere with the castings as they come from the
furnace, and slide down into the tank.

To facilitate the work, and avoid the necessity of working with
the bars outside the edges of the shield, the slot-like hole is
cut in the center of the shield, and through this the bars or rakes
for dragging out the castings are easily inserted and manipulated.
The advantage of such a swinging shield is that it may be readily
moved from side to side, or forward and back as occasion requires.

FURNACE DATA

In order to give definite information concerning furnaces, fuels
etc., the following data is quoted from a paper by Seth A. Moulton
and W. H. Lyman before the Steel Heat Treaters Society in September,
1920.

This considers a factory producing 30,000 lb. of automobile gears
per 24 hr. The transmission gears will be of high-carbon steel and
the differential of low-carbon steel, carburized. The heat-treating
equipment required is:

  1. Annealing furnaces      1,400 to 1,600°F.
  2. Carburizing furnaces    1,700 to 1,800°F.
  3. Hardening furnaces      1,450 to 1,550°F.
  4. Drawing furnaces          350 to   950°F.

All of the forging blanks are annealed before machining, about
three-quarters of the machined gears and parts are carburized,
all the carburized gears are given a double treatment for core and
case, all gears and parts are hardened and all parts are drawn.

The possible sources of heat supply and their values are as follows:--

  1. Oil                 140,000 B.t.u. per gallon
  2. Natural gas           1,100 B.t.u. per cubic foot
  3. City gas                650 B.t.u. per cubic foot
  4. Water gas               300 B.t.u. per cubic foot
  5. Producer gas            170 B.t.u. per cubic foot
  6. Coal                 12,000 B.t.u. per pound
  7. Electric current      3,412 B.t.u. per kilowatt-hour

For the heat treatment specified only comparatively low temperatures
are required. No difficulty will be experienced in attaining the
desired maximum temperature of 1,800°F. with any of the heating
medium above enumerated; but it should be noted that the producer
gas with a B.t.u. content of 170 per cubic foot and the electric
current would require _specially_ designed furnaces to obtain higher
temperatures than 1800°F.

TABLE 28.--COMPARATTVE OPERATING COSTS

Assuming
  Cost of oil- and gas-fired furnaces
    installed as                           $100.00 per square foot of hearth
  Cost of coal-fired furnace installed as   150.00 per square foot of hearth
  Cost of electric furnace 100 kw.
    capacity installed as                    90.00 per kilowatt
  Cost of electric furnace 150 kw.
    capacity installed as                    70.00 per kilowatt

Output 3,000 lb. charge, 8 hr. heat carburizing, 2 hr. heating
only. Annual service 7,200 hr. Fixed charges including interest,
depreciation, taxes, insurance and maintenance 15 per cent. Extra
operating labor for coal-fired furnace 60 cts. per hour, one man
four furnaces.

COST OF VARIOUS TYPES OF FURNACES
-------------------------------------------------------------------------------
 | Class fuel |  Fuel per  | Unit fuel|Installation|Efficiency| Fixed |Cost per
 |            |   charge   |    cost  |    cost    | per cent |charges| charge
-|------------|------------|----------|------------|----------|-------|--------
 |      1     |      2     |     3    |      4     |     5    |   6   |   7
-|------------|------------|----------|------------|----------|-------|--------
Carburizing
-|------------|------------|----------|------------|----------|-------|--------
1|Oil         | 52.0 gal.  |$0.15 gal.| $2,400.00  |   12.6   |  $.40 | $8.20
2|Natural gas |  4.4 M     | 0.50 M   |  2,400.00  |   18.8   |  0.40 |  2.60
3|City gas    |  8.3 M     | 0.80 M   |  2,400.00  |   17.0   |  0.40 |  7.04
4|Water gas   | 18.7 M     | 0.40     |  2,400.00  |   16.4   |  0.40 |  7.88
5|Producer gas| 37.3 M     | 0.10 M   |  2,400.00  |   14.5   |  0.40 |  4.13
6|Coal        |814.0 lb.   | 6.00 ton |  3,600.00  |    9.4   |  0.60 |  3.98
7|Electricity |500.0 kw-hr.| 0.015 kw.|  9,000.00  |   53.0   |  1.50 |  9.00
-|------------|------------|----------|------------|----------|-------|--------
Heating
-|------------|------------|----------|------------|----------|-------|--------
1|Oil         | 30.8 gal.  | 0.15 gal.|  2,400.00  |   21.4   |  0.10 |  4.72
2|Natural gas |  2.61 M    | 0.50 M   |  2,400.00  |   32.0   |  0.10 |  1.40
3|City gas    |  4.9 M     | 0.80 M   |  2,400.00  |   28.8   |  0.10 |  4.02
4|Water gas   | 11.1 M     | 0.40 M   |  2,400.00  |   27.6   |  0.10 |  4.54
5|Producer gas| 22.1 M     | 0.10 M   |  2,400.00  |   24.6   |  0.10 |  2.31
6|Coal        |348.0 lb.   | 6.00 ton |  3,600.00  |   22.0   |  0.15 |  1.38
7|Electricity |329.0 kw-hr.| 0.015 kw.| 10,500.00  |   81.75  |  0.44 |  5.38
-------------------------------------------------------------------------------

This shows but two of the operations and for a single furnace.
The total costs for all operations on the 30,000 lb. of gears per
24 hr. is shown in Table 29.

TABLE 29.--COMPARATIVE ANNUAL PRODUCTION COSTS FOR 30,000 POUNDS
OUTPUT IN 24 HOURS

 ----------------------------------------------------------
  No. |              Equipment              | Installation
      |                                     |     cost
 -----|-------------------------------------|--------------
   1  |                  2                  |       3
      |                                     |
   I  | Oil                                 |  $179,000.00
  II  | Oil and electric                    |   213,000.00
  III | Natural gas                         |   117,000.00
  IV  | (A) Natural gas containing furnaces |   120,000.00
   V  | Natural gas and electric            |   181,000.00
  VI  | City gas                            |   122,000.00
  VII | City gas and electric               |   182,000.00
  VIII| Water gas                           |   214,000.00
  IX  | Water gas and electric              |   238,000.00
   X  | Producer gas                        |   246,000.00
   XI | Producer gas and electric           |   255,000.00
  XII | Coal and electric                   |   194,000.00
  XIII| Electric                            |   257,000.00
 ----------------------------------------------------------

 ---------------------------------------------------------------------
      |        Annual operating expenses       |             |  Cost
  No. |----------------------------------------|    Total    | per lb.
      |    Fixed   |     Heat    |    Labor    |             | metal,
      |   charges  |             |             |             |  cents
 -----|------------|-------------|-------------|-------------|--------
   1  |     4      |      5      |      6      |      7      |    8
      |            |             |             |             |
   I  | $26,850.00 | $156,000.00 | $105,000.00 | $287,850.00 | $3.19
  II  |  31,950.00 |  142,770.00 |   97,000.00 |  271,720.00 |  3.02
  III |  17,550.00 |   44,250.00 |   97,000.00 |  158,800.00 |  1.78
  IV  |  18,000.00 |   41,000.00 |   94,000.00 |  153,000.00 |  1.70
   V  |  27,150.00 |   73,820.00 |   90,000.00 |  190,970.00 |  2.13
   VI |  18,300.00 |  123,200.00 |   94,000.00 |  235,500.00 |  2.62
  VII |  27,300.00 |  128,820.00 |   90,000.00 |  246,020.00 |  2.74
  VIII|  18,600.00 |  104,000.00 |   94,000.00 |  216,600.00 |  2.41
  IX  |  27,450.00 |  117,420.00 |   90,000.00 |  234,870.00 |  2.62
   X  |  18,900.00 |   69,300.00 |   90,000.00 |  178,200.00 |  1.98
   XI |  27,750.00 |   92,520.00 |   90,000.00 |  210,270.00 |  2.34
  XII |  29,100.00 |   87,220.00 |   90,000.00 |  206,320.00 |  2.30
  XIII|  38,550.00 |  135,000.00 |   84,000.00 |  257,550.00 |  2.86
 ---------------------------------------------------------------------

NOTE.--Producer plant fixed charges are included in the cost of
gas and are charged as "heat" in column 5, so they are omitted
from column 4.




CHAPTER XII

PYROMETRY AND PYROMETERS

A knowledge of the fundamental principles of pyrometry, or the
measurement of temperatures, is quite necessary for one engaged
in the heat treatment of steel. It is only by careful measurement
and control of the heating of steel that the full benefit of a
heat-treating operation is secured.

Before the advent of the thermo-couple, methods of temperature
measurement were very crude. The blacksmith depended on his eyes
to tell him when the proper temperature was reached, and of course
the "color" appeared different on light or dark days. "Cherry"
to one man was "orange" to another, and it was therefore almost
impossible to formulate any treatment which could be applied by
several men to secure the same results.

One of the early methods of measuring temperatures was the "iron
ball" method. In this method, an iron ball, to which a wire was
attached, was placed in the furnace and when it had reached the
temperature of the furnace, it was quickly removed by means of
the wire, and suspended in a can containing a known quantity of
water; the volume of water being such that the heat would not cause
it to boil. The rise in temperature of the water was measured by a
thermometer, and, knowing the heat capacity of the iron ball and
that of the water, the temperature of the ball, and therefore the
furnace, could be calculated. Usually a set of tables was prepared
to simplify the calculations. The iron ball, however, scaled, and
changed in weight with repeated use, making the determinations
less and less accurate. A copper ball was often used to decrease
this change, but even that was subject to error. This method is
still sometimes used, but for uniform results, a platinum ball,
which will not scale or change in weight, is necessary, and the
cost of this ball, together with the slowness of the method, have
rendered the practice obsolete, especially in view of modern
developments in accurate pyrometry.

PYROMETERS

Armor plate makers sometimes use the copper ball or Siemens' water
pyrometer because they can place a number of the balls or weights on
the plate in locations where it is difficult to use other pyrometers.
One of these pyrometers is shown in section in Fig. 109.

SIEMENS' WATER PYROMETER.--It consists of a cylindrical copper vessel
provided with a handle and containing a second smaller copper vessel
with double walls. An air space _a_ separates the two vessels, and
a layer of felt the two walls of the inner one, in order to retard
the exchange of temperature with the surroundings. The capacity
of the inner vessel is a little more than one pint. A mercury
thermometer _b_ is fixed close to the wall of the inner vessel,
its lower part being protected by a perforated brass tube, whilst
the upper projects above the vessel and is divided as usual on the
stem into degrees, Fahrenheit or Centigrade, as desired. At the
side of the thermometer there is a small brass scale _c_, which
slides up and down, and on which the high temperatures are marked
in the same degrees as those in which the mercury thermometer is
divided; on a level with the zero division of the brass scale a
small pointer is fixed, which traverses the scale of the thermometer.

[Illustration: FIG. 109.--Siemens' copper-ball pyrometer.]

Short cylinders _d_, of either copper, iron or platinum, are supplied
with the pyrometer, which are so adjusted that their heat capacity at
ordinary temperature is equal to one-fiftieth of that of the copper
vessel filled with one pint of water. As, however, the specific heat
of metals increases with the temperature, allowance is made on the
brass sliding scales, which are divided according to the metal used
for the pyrometer cylinder _d_. It will therefore be understood that
a different sliding scale is required for the particular kind of
metal of which a cylinder is composed. In order to obtain accurate
measurements, each sliding scale must be used only in conjunction
with its own thermometer, and in case the latter breaks a new scale
must be made and graduated for the new thermometer.

The water pyrometer is used as follows:

Exactly one pint (0.568 liter) of clean water, perfectly distilled
or rain water, is poured into the copper vessel, and the pyrometer
is left for a few minutes to allow the thermometer to attain the
temperature of the water.

The brass scale _c_ is then set with its pointer opposite the
temperature of the water as shown by the thermometer. Meanwhile
one of the metal cylinders has been exposed to the high temperature
which is to be measured, and after allowing sufficient time for
it to acquire that temperature, it is rapidly removed and dropped
into the pyrometer vessel without splashing any of the water out.

The temperature of the water will rise until, after a little while,
the mercury of the thermometer has become stationary. When this
is observed the degrees of the thermometer are read off, as well
as those on the brass scale _c_ opposite the top of the mercury.
The sum of these two values together gives the temperature of the
flue, furnace or other heated space in which the metal cylinder
had been placed. With cylinders of copper and iron, temperatures up
to 1,800°F. (1,000°C.) can be measured, but with platinum cylinders
the limit is 2,700°F. (1,500°C.).

For ordinary furnace work either copper or wrought-iron cylinders
may be used. Iron cylinders possess a higher melting point and have
less tendency to scale than those of copper, but the latter are
much less affected by the corrosive action of the furnace gases;
platinum is, of course, not subject to any of these disadvantages.

The weight to which the different metal cylinders are adjusted is
as follows:

  Copper          137.0 grams
  Wrought-iron    112.0 grams
  Platinum        402.6 grams

In course of time the cylinders lose weight by scaling; but tables
are provided giving multipliers for the diminished weights, by
which the reading on the brass scale should be multiplied.

THE THERMO-COUPLE

With the application of the thermo-couple, the measurement of
temperatures, between, say, 700 and 2,500°F., was made more simple
and precise. The theory of the thermo-couple is simple; it is that
if two bars, rods, or wires of different metals are joined together
at their ends, when heated so that one junction is hotter than the
other, an electromotive force is set up through the metals, which
will increase with the increase of the _difference_ of temperature
between the two junctions. This electromotive force, or voltage, may
be measured, and, from a chart previously prepared, the temperature
determined. In most pyrometers, of course, the temperatures are
inscribed directly on the voltmeter, but the fact remains that
it is the voltage of a small electric current, and not heat, that
is actually measured.

There are two common types of thermo-couples, the first making use
of common, inexpensive metals, such as iron wire and nichrome wire.
This is the so-called "base metal" couple. The other is composed of
expensive metals such as platinum wire, and a wire of an alloy of
platinum with 10 per cent of rhodium or iridium. This is called
the "rare metal" couple, and because its component metals are less
affected by heat, it lasts longer, and varies less than the base
metal couple.

The cold junction of a thermo-couple may be connected by means
of copper wires to the voltmeter, although in some installations
of base metal couples, the wires forming the couple are themselves
extended to the voltmeter, making copper connections unnecessary.
From the foregoing, it may be seen that accurately to measure the
temperature of the hot end of a thermo-couple, we _must know the
temperature of the cold end_, as it is the _difference_ in the
temperatures that determines the voltmeter readings. This is absolutely
essential for precision, and its importance cannot be over-emphasized.

When pyrometers are used in daily operation, they should be checked
or calibrated two or three times a month, or even every week. Where
there are many in use, it is good practice to have a master pyrometer
of a rare metal couple, which is used only for checking up the
others. The master pyrometer, after calibrating against the melting
points of various substances, will have a calibration chart which
should be used in the checking operation.

It is customary now to send a rare metal couple to the Bureau of
Standards at Washington, where it is very carefully calibrated
for a nominal charge, and returned with the voltmeter readings
of a series of temperatures covering practically the whole range
of the couple. This couple is then used only for checking those
in daily use.

Pyrometer couples are more or less expensive, and should be cared
far when in use. The wires of the couple should be insulated from
each other by fireclay leads or tubes, and it is well to encase them
in a fireclay, porcelain, or quartz tube to keep out the furnace
gases, which in time destroy the hot junction. This tube of fireclay,
or porcelain, etc., should be protected against breakage by an
iron or nichrome tube, plugged or welded at the hot end. These
simple precautions will prolong the life of a couple and maintain
its precision longer.

Sometimes erroneous temperatures are recorded because the "cold
end" of the couple is too near the furnace and gets hot. This always
causes a temperature reading lower than the actual, and should be
guarded against. It is well to keep the cold end cool with water,
a wet cloth, or by placing it where coal air will circulate around
it. Best of all, is to have the cold junction in a box, together
with a thermometer, so that its temperature may definitely be known.
If this temperature should rise 20°F. on a hot day, a correction of
20°F. should be added to the pyrometer reading, and so on. In the
most up-to-date installations, this cold junction compensation is
taken care of automatically, a fact which indicates its importance.

Optical pyrometers are often used where it is impracticable to
use the thermo-couple, either because the temperature is so high
that it would destroy the couple, or the heat to be measured is
inaccessible to the couple of ordinary length. The temperatures of
slag or metal in furnaces or running through tap-holes or troughs
are often measured with optical pyrometers.

In one type of optical pyrometer, the observer focuses it on the
metal or slag and moves an adjustable dial or gage so as to get
an exact comparison between the color of the heat measured with
the calor of a lamp or screen in the pyrometer itself. This, of
course, requires practice, and judgment, and brings in the personal
equation. With care, however, very reliable temperature measurements
may be made. The temperatures of rails, as they leave the finishing
pass of a rolling mill, are measured in this way.

Another type of optical pyrometer is focused on the body, the
temperature of which is to be measured. The rays converge in the
telescope on metal cells, heating them, and thereby generating a
small electric current, the voltage of which is read an a calibrated
voltmeter similar to that used with the thermo-couple. The best
precision is obtained when an optical pyrometer is used each time
under similar conditions of light and the same observer.

Where it is impracticable to use either thermo-couples or optical
pyrometers, "sentinels" may be used. There are small cones or cylinders
made of salts or other substances of known melting points and covering
a wide range of temperatures.

If six of these "sentinels," melting respectively at 1,300°, 1,350°,
1,400°, 1,450°, 1,500°, and 1,550°F., were placed in a row in a
furnace, together with a piece of steel to be treated, and the
whole heated up uniformly, the sentinels would melt one by one and
the observer, by watching them through an opening in the furnace,
could tell when his furnace is at say 1,500° or between 1,500° and
1,550°, and regulate the heat accordingly.

A very accurate type of pyrometer, but one not so commonly used as
those previously described, is the resistance pyrometer. In this
type, the temperature is determined by measuring the resistance to an
electric current of a wire which is at the heat to be measured. This
wire is usually of platinum, wound around a quartz tube, the whole
being placed in the furnace. When the wire is at the temperature of
the furnace, it is connected by wires with a Wheatstone Bridge, a
delicate device for measuring electrical resistance, and an electric
current is passed through the wire. This current is balanced by
switching in resistances in the Wheatstone Bridge, until a delicate
electrical device shows that no current is flowing. The resistance
of the platinum wire at the heat to be measured is thus determined
on the "Bridge," and the temperature read off on a calibration
chart, which shows the resistance at various temperatures.

These are the common methods used to-day for measuring temperatures,
but whatever method is used, the observer should bear in mind that
the greatest precision is obtained, and hence the highest efficiency,
by keeping the apparatus in good working order, making sure that
conditions are the same each time, and calibrating or checking
against a standard at regular intervals.

THE PYROMETER AND ITS USE

In the heat treatment of steel, it has become absolutely necessary
that a measuring instrument be used which will give the operator an
exact reading of heat in furnace. There are a number of instruments
and devices manufactured for this purpose but any instrument that
will not give a direct reading without any guess work should have
no place in the heat-treating department.

A pyrometer installation is very simple and any of the leading
makers will furnish diagrams for the correct wiring and give detailed
information as to the proper care of, and how best to use their
particular instrument. There are certain general principles, however,
that must be observed by the operators and it cannot be too strongly
impressed upon them that the human factor involved is always the
deciding factor in the heat treatment of steel.

A pyrometer is merely an aid in the performance of doing good work,
and when carefully observed will help in giving a uniformity of
product and act as a check on careless operators. The operator
must bear in mind that although the reading on the pyrometer scale
gives a measure of the temperature where the junction of the two
metals is located, it will not give the temperature at the center
of work in the furnace, unless by previous tests, the heat for
penetrating a certain bulk of material has been decided on, and
the time necessary for such penetration is known.

Each analysis of plain carbon or alloy steel is a problem in itself.
Its critical temperatures will be located at slightly different
heats than for a steel which has a different proportion of alloying
